Repository: akkaneror/Hot_injection

# Hot_Injection

This is a class project for University of Washington CHEME 545/546 Winter 2021.

The purpose of this project is two-fold:
   
   1. Predict the size (nm), max absorbance (nm) and max photoluminescence emission (nm) outcomes of a hot injection synthesis of CdSe Quantum Dots based on a particular set of experimental conditions. 
   
   2. Compare and contrast the diameter prediction models explored in this project with those discussed in the paper **[Machine Learning Tools to Predict Hot Injection Syntheses Outcomes for II-VI and IV-VI Quantum Dots] (https://pubs.acs.org/doi/10.1021/acs.jpcc.0c05993)**.

## Organization 

    Hot_injection
        |- doc
            |- component_specification.txt
            |- Initial Project Idea.pdf
            |- Technology Review.pdf
            |- User Cases and Comp Spec Illustration.pdf
        |- hotdots
            |- ML Model Analysis
                |-Datasets
                    |- CdSe - BetterthanRaw.csv
                    |- CdSe for Abs (S&E).csv
                    |- CdSe for Diameter (S&E).csv
                    |- CdSe for PL (S&E).csv
                    |- CdSe scaled.csv
                    |- augmented_data.csv
                    |- documentation.txt
                |-Notebooks
                    |- Analysis
                        |- Analysis Summary.csv
                        |- Analysis_summary.ipynb
                        |- Recreate figures test 2.ipynb
                        |- Recreate figures test.ipynb
                    |- Dataset cleaning
                        |- Data Augmentation
                            |- Augmenting Data.ipynb
                            |- CdSe scaled.csv
                            |- Optimization ML Models for Data Augmentation.ipynb
                            |- abs_filler.csv
                            |- augmented absorbance.csv
                            |- augmented_data.csv
                            |- pl_filler.csv
                            |- random_forest_ab.joblib
                            |- random_forest_pl.joblib
                        |- Column Transformer.ipynb
                    |- Machine Learning Models
                        |- Decision Tree.ipynb
                        |- Extra Trees.ipynb
                        |- Gradient Boosting Machine.ipynb
                        |- KNN.ipynb
                        |- Multi-Output Models.ipynb
                        |- Multilinear Regression.ipynb
                        |- Random Forest.ipynb
                        |- Ridge Regression.ipynb
                        |- SVR (kernel='linear','rbf).ipynb
            |-Streamlit-User Interface
                |- CdSe - BetterthanRaw.csv
                |- ET_reg.joblib
                |- main.py
		|- test_main.py
            |-documentation.txt
        |- LICENSE.txt
        |- README.md
        |- .gitignore

### Module 1:  ML Model Analysis

The `Datasets` submodule contain the datasets that were used to train the various ML models explored. The original **[dataset](https://pubs.acs.org/doi/suppl/10.1021/acs.jpcc.0c05993/suppl_file/jp0c05993_si_004.txt)**  was part of the supplementary information of **[Machine Learning Tools to Predict Hot Injection Syntheses Outcomes for II-VI and IV-VI Quantum Dots] (https://pubs.acs.org/doi/10.1021/acs.jpcc.0c05993)**. All of the input data were standardized (numerical inputs) and one-hot encoded (categorical inputs). Data augmentation was used to impute the "None" values of some of the absorbance and emission entries. The resultant dataset after these transformations is labelled as `augmented_data.csv` in the `Datasets` submodule. 

The `Notebooks` submodule contains all of the analytic components. A summary of predictive accuracies of each of the ML models explored could be found in the `Analysis` submodule. The dataset standardization, one-hot encoding and augmentation is documented in the `Dataset cleaning` submodule. The `Machine Learning Models` submodules include all of the different ML models that were explored in this project, which includes both single-output and multi-output ML models.

### Module 2: Streamlit - User Interface

This interface enables the user input certain experimental conditions after which the package will predict the resultant CdSe diameter (nm), absorbance (nm) and PL emission (nm) wavelength. The package utilizes extra trees model to create

#### Prerequisites
Windows Users: Windows preview, **[Ubuntu](https://towardsdatascience.com/setting-up-a-data-science-environment-using-windows-subsystem-for-linux-wsl-c4b390803dd)**

Mac OS: Terminal

#### User Interface Module Code

The user interface code is in a file called `main.py` inside the `Streamlit-User Interface`. The test file for this file is called `test_modules.py`.

File: CdSe_synthesis.csv (part 1 of 3)
Temperature,Growth,Metal_source,Metal_amount,Metal_mmol,Metal_concentration,Chalcogen_source,Chalcogen_amount,Chalcogen_mmol,Chalcogen_concentration,Metal/Se_ratio,Carboxylic_Acid,CA_amount,CA_mmol,Cd/CA_ratio,Amines,Amines_amount,Phosphines,Phosphines_amount,Phosphines_mmol,Chalcogen/Ph_ratio,Solvent I,S_I_amount,Solvent II,S_II_amount,Total_amount,Time_min,Diameter_nm,Diameter from,Citation
300,300,cadmium stearate,0.13,0.2,0.02,Se powder,0.06,0.8,0.07,0.25,None,0,0,0,octadecylamine,0.2,trioctylphosphine,1.25,3.38,0.24,octadecene,10,None,0,11.65,5,3.41,TEM,J. Phys. Chem. C 2012 116 47 25065 - 25073     
225,225,cadmium oxide,0.01,0.1,0.01,Se powder,0.03,0.38,0.04,0.27,oleic acid,0.54,1.9,0.05,None,0,trioctylphosphine,0.33,0.9,0.42,octadecene,7.89,None,0,8.8,0.5,2.5,TEM,Colloids and Surfaces A: Physicochemical and Engineering Aspects 2016 494 162 - 169  
250,250,cadmium stearate,0.0678,0.1,0.035257823,Se powder,0.00395,0.05,0.017628911,2,None,0,0,0,None,0,None,0,0,0,octadecene,2.7645,None,0,2.83625,0.5,1.99,TEM,J. Phys. Chem. Lett. 2017 8 15 3576-3580     
250,250,cadmium stearate,0.0678,0.1,0.034915592,Se powder,0.00395,0.05,0.017457796,2,None,0,0,0,None,0,trioctylphosphine,0.0278,0.075,0.666666667,octadecene,2.7645,None,0,2.86405,0.5,2.13,TEM,J. Phys. Chem. Lett. 2017 8 15 3576-3580     
250,250,cadmium stearate,0.0678,0.1,0.034915592,Se powder,0.00395,0.05,0.017457796,2,None,0,0,0,None,0,trioctylphosphine,0.0278,0.075,0.666666667,octadecene,2.7645,None,0,2.86405,1,2.27,TEM,J. Phys. Chem. Lett. 2017 8 15 3576-3580     
250,250,cadmium stearate,0.0678,0.1,0.034915592,Se powder,0.00395,0.05,0.017457796,2,None,0,0,0,None,0,trioctylphosphine,0.0278,0.075,0.666666667,octadecene,2.7645,None,0,2.86405,2,2.53,TEM,J. Phys. Chem. Lett. 2017 8 15 3576-3580     
250,250,cadmium stearate,0.0678,0.1,0.034915592,Se powder,0.00395,0.05,0.017457796,2,None,0,0,0,None,0,trioctylphosphine,0.0278,0.075,0.666666667,octadecene,2.7645,None,0,2.86405,5,2.71,TEM,J. Phys. Chem. Lett. 2017 8 15 3576-3580     
250,250,cadmium stearate,0.0678,0.1,0.034915592,Se powder,0.00395,0.05,0.017457796,2,None,0,0,0,None,0,trioctylphosphine,0.0278,0.075,0.666666667,octadecene,2.7645,None,0,2.86405,15,2.91,TEM,J. Phys. Chem. Lett. 2017 8 15 3576-3580     
250,250,cadmium stearate,0.0678,0.1,0.034915592,Se powder,0.00395,0.05,0.017457796,2,None,0,0,0,None,0,trioctylphosphine,0.0278,0.075,0.666666667,octadecene,2.7645,None,0,2.86405,30,3.02,TEM,J. Phys. Chem. Lett. 2017 8 15 3576-3580     
250,250,cadmium stearate,0.0678,0.1,0.034915592,Se powder,0.00395,0.05,0.017457796,2,None,0,0,0,None,0,trioctylphosphine,0.0278,0.075,0.666666667,octadecene,2.7645,None,0,2.86405,45,3.02,TEM,J. Phys. Chem. Lett. 2017 8 15 3576-3580     
250,250,cadmium stearate,0.0678,0.1,0.034915592,Se powder,0.00395,0.05,0.017457796,2,None,0,0,0,None,0,trioctylphosphine,0.0278,0.075,0.666666667,octadecene,2.7645,None,0,2.86405,60,3.02,TEM,J. Phys. Chem. Lett. 2017 8 15 3576-3580     
250,250,cadmium stearate,0.0678,0.1,0.013729757,Se powder,0.00395,0.05,0.006864879,2,None,0,0,0,None,0,trioctylphosphine,4.4472,0.6,0.083333333,octadecene,2.7645,None,0,7.28345,0.5,2.98,TEM,J. Phys. Chem. Lett. 2017 8 15 3576-3580     
250,250,cadmium stearate,0.0678,0.1,0.013729757,Se powder,0.00395,0.05,0.006864879,2,None,0,0,0,None,0,trioctylphosphine,4.4472,0.6,0.083333333,octadecene,2.7645,None,0,7.28345,1,3.21,TEM,J. Phys. Chem. Lett. 2017 8 15 3576-3580     
250,250,cadmium stearate,0.0678,0.1,0.013729757,Se powder,0.00395,0.05,0.006864879,2,None,0,0,0,None,0,trioctylphosphine,4.4472,0.6,0.083333333,octadecene,2.7645,None,0,7.28345,2,3.43,TEM,J. Phys. Chem. Lett. 2017 8 15 3576-3580     
250,250,cadmium stearate,0.0678,0.1,0.013729757,Se powder,0.00395,0.05,0.006864879,2,None,0,0,0,None,0,trioctylphosphine,4.4472,0.6,0.083333333,octadecene,2.7645,None,0,7.28345,5,4.07,TEM,J. Phys. Chem. Lett. 2017 8 15 3576-3580     
250,250,cadmium stearate,0.0678,0.1,0.013729757,Se powder,0.00395,0.05,0.006864879,2,None,0,0,0,None,0,trioctylphosphine,4.4472,0.6,0.083333333,octadecene,2.7645,None,0,7.28345,15,4.95,TEM,J. Phys. Chem. Lett. 2017 8 15 3576-3580     
250,250,cadmium stearate,0.0678,0.1,0.013729757,Se powder,0.00395,0.05,0.006864879,2,None,0,0,0,None,0,trioctylphosphine,4.4472,0.6,0.083333333,octadecene,2.7645,None,0,7.28345,30,5.41,TEM,J. Phys. Chem. Lett. 2017 8 15 3576-3580     
250,250,cadmium stearate,0.0678,0.1,0.013729757,Se powder,0.00395,0.05,0.006864879,2,None,0,0,0,None,0,trioctylphosphine,4.4472,0.6,0.083333333,octadecene,2.7645,None,0,7.28345,45,5.49,TEM,J. Phys. Chem. Lett. 2017 8 15 3576-3580     
250,250,cadmium stearate,0.0678,0.1,0.013729757,Se powder,0.00395,0.05,0.006864879,2,None,0,0,0,None,0,trioctylphosphine,4.4472,0.6,0.083333333,octadecene,2.7645,None,0,7.28345,60,5.55,TEM,J. Phys. Chem. Lett. 2017 8 15 3576-3580     
255,255,cadmium oxide,0.05,0.39,0.16,Se powder,0.01,0.13,0.05,3.1,stearic acid,1.6,5.66,0.07,None,0,tributylphosphine,0.82,2.21,0.06,None,0,None,0,2.48,0.17,2.6,TEM,Colloids and Surfaces A: Physicochemical and Engineering Aspects 2014 461 (1).158-166  
255,255,cadmium oxide,0.05,0.39,0.16,Se powder,0.01,0.13,0.05,3.1,stearic acid,1.6,5.66,0.07,None,0,tributylphosphine,0.82,2.21,0.06,None,0,None,0,2.48,0.34,3.2,TEM,Colloids and Surfaces A: Physicochemical and Engineering Aspects 2014 461 (1).158-166  
255,255,cadmium oxide,0.05,0.39,0.16,Se powder,0.01,0.13,0.05,3.1,stearic acid,1.6,5.66,0.07,None,0,tributylphosphine,0.82,2.21,0.06,None,0,None,0,2.48,0.68,3.6,TEM,Colloids and Surfaces A: Physicochemical and Engineering Aspects 2014 461 (1).158-166  
255,255,cadmium oxide,0.05,0.39,0.16,Se powder,0.01,0.13,0.05,3.1,stearic acid,1.6,5.66,0.07,None,0,tributylphosphine,0.82,2.21,0.06,None,0,None,0,2.48,1,3.9,TEM,Colloids and Surfaces A: Physicochemical and Engineering Aspects 2014 461 (1).158-166  
260,260,cadmium oxide,0.33,2.57,0.13,Se powder,0.23,2.85,0.15,0.9,oleic acid,16.11,57.03,0.04,None,0,trioctylphosphine,2.49,6.74,0.42,None,0,None,0,19.16,0.1,2.25,TEM,Chemical Engineering Journal 2017 320 232-243       
260,260,cadmium oxide,0.33,2.57,0.13,Se powder,0.23,2.85,0.15,0.9,oleic acid,16.11,57.03,0.04,None,0,trioctylphosphine,2.49,6.74,0.42,None,0,None,0,19.16,0.45,3.23,TEM,Chemical Engineering Journal 2017 320 232-243       
260,260,cadmium oxide,0.33,2.57,0.13,Se powder,0.23,2.85,0.15,0.9,oleic acid,16.11,57.03,0.04,None,0,trioctylphosphine,2.49,6.74,0.42,None,0,None,0,19.16,0.82,3.61,TEM,Chemical Engineering Journal 2017 320 232-243       
260,260,cadmium oxide,0.33,2.57,0.13,Se powder,0.23,2.85,0.15,0.9,oleic acid,16.11,57.03,0.04,None,0,trioctylphosphine,2.49,6.74,0.42,None,0,None,0,19.16,1.17,3.86,TEM,Chemical Engineering Journal 2017 320 232-243       
260,260,cadmium oxide,0.33,2.57,0.13,Se powder,0.23,2.85,0.15,0.9,oleic acid,16.11,57.03,0.04,None,0,trioctylphosphine,2.49,6.74,0.42,None,0,None,0,19.16,7.5,4.74,TEM,Chemical Engineering Journal 2017 320 232-243       
280,250,cadmium oxide,0.01,0.1,0.02,Se powder,0.01,0.1,0.02,1,oleic acid,0.27,0.95,0.11,None,0,trioctylphosphine,1.66,4.49,0.02,octadecene,3.95,None,0,5.9,20,3.7,TEM,J. Phys. Chem. C 2011 115 27 13236 - 13241     
320,280,cadmium oxide,0.08,0.65,0.03,Se powder,0.05,0.65,0.03,1,stearic acid,0.9,3.18,0.2,hexadecylamine,9.73,trioctylphosphine,5.19,14.03,0.05,None,0,trioctylphosphine oxide,9.83,25.79,1,3.7,TEM,International Journal of Photoenergy.2012. Article ID 952610      
320,280,cadmium oxide,0.08,0.65,0.03,Se powder,0.05,0.65,0.03,1,stearic acid,0.9,3.18,0.2,hexadecylamine,9.73,trioctylphosphine,5.19,14.03,0.05,None,0,trioctylphosphine oxide,9.83,25.79,0.66,2.9,TEM,International Journal of Photoenergy.2012. Article ID 952610      
320,280,cadmium oxide,0.08,0.65,0.03,Se powder,0.05,0.65,0.03,1,stearic acid,0.9,3.18,0.2,hexadecylamine,9.73,trioctylphosphine,5.19,14.03,0.05,None,0,trioctylphosphine oxide,9.83,25.79,0.33,2.69,TEM,International Journal of Photoenergy.2012. Article ID 952610      
320,280,cadmium oxide,0.08,0.65,0.03,Se powder,0.05,0.65,0.03,1,stearic acid,0.9,3.18,0.2,hexadecylamine,9.73,trioctylphosphine,5.19,14.03,0.05,None,0,trioctylphosphine oxide,9.83,25.79,166,2.39,TEM,International Journal of Photoenergy.2012. Article ID 952610      
230,230,cadmium oxide,0.026,0.2,0.2,Se powder,0.158,2,0.19,1.01,oleic acid,0.1695,0.6,3.33,hexadecylamine,0.145,trioctylphosphine,1.66,4.49,0.44,octadecene,7.89,None,0,10.0485,0.0833,2.22,TEM,Chem. Mater. 2009 21 1743 - 1749        
210,210,cadmium oxide,0.026,0.2,0.2,Se powder,0.158,2,0.19,1.01,oleic acid,0.1695,0.6,3.33,hexadecylamine,0.145,trioctylphosphine,1.66,4.49,0.44,octadecene,7.89,None,0,10.0485,0.0833,1.9,TEM,Chem. Mater. 2009 21 1743 - 1749        
190,190,cadmium oxide,0.026,0.2,0.2,Se powder,0.158,2,0.19,1.01,oleic acid,0.1695,0.6,3.33,hexadecylamine,0.145,trioctylphosphine,1.66,4.49,0.44,octadecene,7.89,None,0,10.0485,0.0833,1.8,TEM,Chem. Mater. 2009 21 1743 - 1749
170,170,cadmium oxide,0.026,0.2,0.2,Se powder,0.158,2,0.19,1.01,oleic acid,0.1695,0.6,3.33,hexadecylamine,0.145,trioctylphosphine,1.66,4.49,0.44,octadecene,7.89,None,0,10.0485,0.0833,1.6,TEM,Chem. Mater. 2009 21 1743 - 1749
245,230,cadmium oxide,0.026,0.2,0.2,Se powder,0.158,2,0.19,1.01,stearic acid,0.1707,0.6,3.33,hexadecylamine,0.145,trioctylphosphine,1.66,4.49,0.44,octadecene,7.89,None,0,10.0497,0.0833,2.15,TEM,Chem. Mater. 2009 21 1743 - 1749
245,230,cadmium oxide,0.026,0.2,0.2,Se powder,0.158,2,0.19,1.01,stearic acid,0.1707,0.6,3.33,hexadecylamine,0.145,trioctylphosphine,1.66,4.49,0.44,octadecene,7.89,None,0,10.0497,0.5,2.35,TEM,Chem. Mater. 2009 21 1743 - 1749
245,230,cadmium oxide,0.026,0.2,0.2,Se powder,0.158,2,0.19,1.01,stearic acid,0.1707,0.6,3.33,hexadecylamine,0.145,trioctylphosphine,1.66,4.49,0.44,octadecene,7.89,None,0,10.0497,2,2.64,TEM,Chem. Mater. 2009 21 1743 - 1749
245,230,cadmium oxide,0.026,0.2,0.2,Se powder,0.158,2,0.19,1.01,stearic acid,0.1707,0.6,3.33,hexadecylamine,0.145,trioctylphosphine,1.66,4.49,0.44,octadecene,7.89,None,0,10.0497,8,2.93,TEM,Chem. Mater. 2009 21 1743 - 1749
245,230,cadmium oxide,0.026,0.2,0.2,Se powder,0.158,2,0.19,1.01,stearic acid,0.1707,0.6,3.33,hexadecylamine,0.145,trioctylphosphine,1.66,4.49,0.44,octadecene,7.89,None,0,10.0497,32,3,TEM,Chem. Mater. 2009 21 1743 - 1749
260,260,cadmium oxide,0.5,3.89,0.23,Se powder,0.11,1.4,0.08,2.78,oleic acid,4,14.16,0.27,None,0,tributylphosphine,2.46,6.64,0.21,octadecene,10,None,0,17.07,0.5,3.57,TEM,Scientific Reports 2016 6 24177        
300,240,dimethylcadmium,1.9,13.35,0.3,Se powder,0.78,9.88,0.22,1.35,None,0,0,0,None,0,trioctylphosphine,20.78,56.1,0.18,None,0,trioctylphosphine oxide,20.78,44.23,5,1.2,TEM,J. Am. Chem. Soc. 1993 115 19 8706 - 8715     
300,240,dimethylcadmium,1.9,13.35,0.3,Se powder,0.78,9.88,0.22,1.35,None,0,0,0,None,0,trioctylphosphine,20.78,56.1,0.18,None,0,trioctylphosphine oxide,20.78,44.23,5.5,1.6,TEM,J. Am. Chem. Soc. 1993 115 19 8706 - 8715     
300,240,dimethylcadmium,1.9,13.35,0.3,Se powder,0.78,9.88,0.22,1.35,None,0,0,0,None,0,trioctylphosphine,20.78,56.1,0.18,None,0,trioctylphosphine oxide,20.78,44.23,6,1.9,TEM,J. Am. Chem. Soc. 1993 115 19 8706 - 8715
300,240,dimethylcadmium,1.9,13.35,0.3,Se powder,0.78,9.88,0.22,1.35,None,0,0,0,None,0,trioctylphosphine,20.78,56.1,0.18,None,0,trioctylphosphine oxide,20.78,44.23,6.5,2.3,TEM,J. Am. Chem. Soc. 1993 115 19 8706 - 8715
300,240,dimethylcadmium,1.9,13.35,0.3,Se powder,0.78,9.88,0.22,1.35,None,0,0,0,None,0,trioctylphosphine,20.78,56.1,0.18,None,0,trioctylphosphine oxide,20.78,44.23,7,3.2,TEM,J. Am. Chem. Soc. 1993 115 19 8706 - 8715
300,240,dimethylcadmium,1.9,13.35,0.3,Se powder,0.78,9.88,0.22,1.35,None,0,0,0,None,0,trioctylphosphine,20.78,56.1,0.18,None,0,trioctylphosphine oxide,20.78,44.23,7.5,3.7,TEM,J. Am. Chem. Soc. 1993 115 19 8706 - 8715
300,240,dimethylcadmium,1.9,13.35,0.3,Se powder,0.78,9.88,0.22,1.35,None,0,0,0,None,0,trioctylphosphine,20.78,56.1,0.18,None,0,trioctylphosphine oxide,20.78,44.23,8,5.3,TEM,J. Am. Chem. Soc. 1993 115 19 8706 - 8715
300,240,dimethylcadmium,1.9,13.35,0.3,Se powder,0.78,9.88,0.22,1.35,None,0,0,0,None,0,trioctylphosphine,20.78,56.1,0.18,None,0,trioctylphosphine oxide,20.78,44.23,8.5,5.1,TEM,J. Am. Chem. Soc. 1993 115 19 8706 - 8715
300,240,dimethylcadmium,1.9,13.35,0.3,Se powder,0.78,9.88,0.22,1.35,None,0,0,0,None,0,trioctylphosphine,20.78,56.1,0.18,None,0,trioctylphosphine oxide,20.78,44.23,9,6.5,TEM,J. Am. Chem. Soc. 1993 115 19 8706 - 8715
300,240,dimethylcadmium,1.9,13.35,0.3,Se powder,0.78,9.88,0.22,1.35,None,0,0,0,None,0,trioctylphosphine,20.78,56.1,0.18,None,0,trioctylphosphine oxide,20.78,44.23,9.5,8.3,TEM,J. Am. Chem. Soc. 1993 115 19 8706 - 8715
300,240,dimethylcadmium,1.9,13.35,0.3,Se powder,0.78,9.88,0.22,1.35,None,0,0,0,None,0,trioctylphosphine,20.78,56.1,0.18,None,0,trioctylphosphine oxide,20.78,44.23,10,11.5,TEM,J. Am. Chem. Soc. 1993 115 19 8706 - 8715
245,230,cadmium oxide,0.26,2,0.2,Se powder,0.16,1.98,0.19,1.01,stearic acid,0.17,0.6,3.31,hexadecylamine,0.08,trioctylphosphine,1.66,4.49,0.44,octadecene,7.89,None,0,10.21,0.08,2.13,TEM,Chem. Mater. 2009 21 8 1743 - 1749   
245,230,cadmium oxide,0.26,2,0.2,Se powder,0.16,1.98,0.19,1.01,oleic acid,0.17,0.6,3.33,hexadecylamine,0.08,trioctylphosphine,1.66,4.49,0.44,octadecene,7.89,None,0,10.21,0.5,2.31,TEM,Chem. Mater. 2009 21 8 1743 - 1749   
245,230,cadmium oxide,0.26,2,0.2,Se powder,0.16,1.98,0.19,1.01,oleic acid,0.17,0.6,3.33,hexadecylamine,0.08,trioctylphosphine,1.66,4.49,0.44,octadecene,7.89,None,0,10.21,2,2.59,TEM,Chem. Mater. 2009 21 8 1743 - 1749   
245,230,cadmium oxide,0.26,2,0.2,Se powder,0.16,1.98,0.19,1.01,oleic acid,0.17,0.6,3.33,hexadecylamine,0.08,trioctylphosphine,1.66,4.49,0.44,octadecene,7.89,None,0,10.21,8,2.84,TEM,Chem. Mater. 2009 21 8 1743 - 1749   
245,230,cadmium oxide,0.26,2,0.2,Se powder,0.16,1.98,0.19,1.01,oleic acid,0.17,0.6,3.33,hexadecylamine,0.08,trioctylphosphine,1.66,4.49,0.44,octadecene,7.89,None,0,10.21,32,2.91,TEM,Chem. Mater. 2009 21 8 1743 - 1749   
300,300,dimethylcadmium,0.19,1.35,0.07,Se powder,0.08,0.99,0.05,1.37,None,0,0,0,hexadecylamine,5,trioctylphosphine,0.83,2.24,0.44,None,0,trioctylphosphine oxide,14.16,20.26,18,3.9,TEM,Nano Letters 2001 1 4 207 - 211       
300,300,dimethylcadmium,0.19,1.35,0.07,Se powder,0.08,0.99,0.05,1.37,None,0,0,0,hexadecylamine,5,trioctylphosphine,0.83,2.24,0.44,None,0,trioctylphosphine oxide,14.16,20.26,50,4.07,TEM,Nano Letters 2001 1 4 207 - 211       
300,300,dimethylcadmium,0.19,1.35,0.07,Se powder,0.08,0.99,0.05,1.37,None,0,0,0,hexadecylamine,5,trioctylphosphine,0.83,2.24,0.44,None,0,trioctylphosphine oxide,14.16,20.26,100,4.19,TEM,Nano Letters 2001 1 4 207 - 211
300,300,dimethylcadmium,0.19,1.35,0.07,Se powder,0.08,0.99,0.05,1.37,None,0,0,0,hexadecylamine,5,trioctylphosphine,0.83,2.24,0.44,None,0,trioctylphosphine oxide,14.16,20.26,150,4.3,TEM,Nano Letters 2001 1 4 207 - 211
300,300,dimethylcadmium,0.19,1.35,0.07,Se powder,0.08,0.99,0.05,1.37,None,0,0,0,hexadecylamine,5,trioctylphosphine,0.83,2.24,0.44,None,0,trioctylphosphine oxide,14.16,20.26,200,4.39,TEM,Nano Letters 2001 1 4 207 - 211
300,300,dimethylcadmium,0.19,1.35,0.07,Se powder,0.08,0.99,0.05,1.37,None,0,0,0,hexadecylamine,5,trioctylphosphine,0.83,2.24,0.44,None,0,trioctylphosphine oxide,14.16,20.26,228,4.9,TEM,Nano Letters 2001 1 4 207 - 211
300,300,dimethylcadmium,0.19,1.35,0.07,Se powder,0.08,0.99,0.05,1.37,None,0,0,0,hexadecylamine,5,trioctylphosphine,0.83,2.24,0.44,None,0,trioctylphosphine oxide,14.16,20.26,250,5.05,TEM,Nano Letters 2001 1 4 207 - 211
300,300,dimethylcadmium,0.19,1.35,0.07,Se powder,0.08,0.99,0.05,1.37,None,0,0,0,hexadecylamine,5,trioctylphosphine,0.83,2.24,0.44,None,0,trioctylphosphine oxide,14.16,20.26,260,5.24,TEM,Nano Letters 2001 1 4 207 - 211
300,300,dimethylcadmium,0.19,1.35,0.07,Se powder,0.08,0.99,0.05,1.37,None,0,0,0,hexadecylamine,5,trioctylphosphine,0.83,2.24,0.44,None,0,trioctylphosphine oxide,14.16,20.26,280,5.38,TEM,Nano Letters 2001 1 4 207 - 211
300,300,dimethylcadmium,0.19,1.35,0.07,Se powder,0.08,0.99,0.05,1.37,None,0,0,0,hexadecylamine,5,trioctylphosphine,0.83,2.24,0.44,None,0,trioctylphosphine oxide,14.16,20.26,300,5.59,TEM,Nano Letters 2001 1 4 207 - 211
300,300,dimethylcadmium,0.19,1.35,0.07,Se powder,0.08,0.99,0.05,1.37,None,0,0,0,hexadecylamine,5,trioctylphosphine,0.83,2.24,0.44,None,0,trioctylphosphine oxide,14.16,20.26,320,5.9,TEM,Nano Letters 2001 1 4 207 - 211
300,300,dimethylcadmium,0.19,1.35,0.07,Se powder,0.08,0.99,0.05,1.37,None,0,0,0,hexadecylamine,5,trioctylphosphine,0.83,2.24,0.44,None,0,trioctylphosphine oxide,14.16,20.26,360,6.64,TEM,Nano Letters 2001 1 4 207 - 211
300,300,dimethylcadmium,0.19,1.35,0.07,Se powder,0.08,0.99,0.05,1.37,None,0,0,0,hexadecylamine,5,trioctylphosphine,0.83,2.24,0.44,None,0,trioctylphosphine oxide,14.16,20.26,440,7.28,TEM,Nano Letters 2001 1 4 207 - 211
300,280,dimethylcadmium,0.14,1,0.03,Se powder,0.39,4.94,0.13,0.2,None,0,0,0,hexadecylamine,10,None,0,0,0,None,0,trioctylphosphine oxide,28.31,38.84,0.5,0.88,TEM,J. Phys. Chem. B 2003 107 2 489 - 496     
300,280,dimethylcadmium,0.14,1,0.03,Se powder,0.39,4.94,0.13,0.2,None,0,0,0,hexadecylamine,10,None,0,0,0,None,0,trioctylphosphine oxide,28.31,38.84,10,0.97,TEM,J. Phys. Chem. B 2003 107 2 489 - 496     
300,280,dimethylcadmium,0.14,1,0.03,Se powder,0.39,4.94,0.13,0.2,None,0,0,0,hexadecylamine,10,None,0,0,0,None,0,trioctylphosphine oxide,28.31,38.84,15,1.08,TEM,J. Phys. Chem. B 2003 107 2 489 - 496
300,280,dimethylcadmium,0.14,1,0.03,Se powder,0.39,4.94,0.13,0.2,None,0,0,0,hexadecylamine,10,None,0,0,0,None,0,trioctylphosphine oxide,28.31,38.84,60,1.26,TEM,J. Phys. Chem. B 2003 107 2 489 - 496
300,280,dimethylcadmium,0.14,1,0.03,Se powder,0.39,4.94,0.13,0.2,None,0,0,0,hexadecylamine,10,None,0,0,0,None,0,trioctylphosphine oxide,28.31,38.84,120,1.26,TEM,J. Phys. Chem. B 2003 107 2 489 - 496
300,240,dimethylcadmium,0.14,1,0.03,Se powder,0.39,4.94,0.13,0.2,None,0,0,0,hexadecylamine,10,None,0,0,0,None,0,trioctylphosphine oxide,28.31,38.84,0.5,0.85,TEM,J. Phys. Chem. B 2003 107 2 489 - 496
300,240,dimethylcadmium,0.14,1,0.03,Se powder,0.39,4.94,0.13,0.2,None,0,0,0,hexadecylamine,10,None,0,0,0,None,0,trioctylphosphine oxide,28.31,38.84,10,0.95,TEM,J. Phys. Chem. B 2003 107 2 489 - 496
300,240,dimethylcadmium,0.14,1,0.03,Se powder,0.39,4.94,0.13,0.2,None,0,0,0,hexadecylamine,10,None,0,0,0,None,0,trioctylphosphine oxide,28.31,38.84,15,1.05,TEM,J. Phys. Chem. B 2003 107 2 489 - 496
300,240,dimethylcadmium,0.14,1,0.03,Se powder,0.39,4.94,0.13,0.2,None,0,0,0,hexadecylamine,10,None,0,0,0,None,0,trioctylphosphine oxide,28.31,38.84,60,1.41,TEM,J. Phys. Chem. B 2003 107 2 489 - 496
300,240,dimethylcadmium,0.14,1,0.03,Se powder,0.39,4.94,0.13,0.2,None,0,0,0,hexadecylamine,10,None,0,0,0,None,0,trioctylphosphine oxide,28.31,38.84,120,1.55,TEM,J. Phys. Chem. B 2003 107 2 489 - 496
250,250,cadmium stearate,0.2,0.3,0.02,Se powder,0.02,0.3,0.02,1.01,None,0,0,0,oleylamine,5,tributylphosphine,4,10.8,0.03,None,0,trioctylphosphine oxide,5,14.23,0.08,1.92,TEM,Chemistry Letters 2005 34 7 1004 - 1005       
250,250,cadmium stearate,0.2,0.3,0.02,Se powder,0.02,0.3,0.02,1.01,None,0,0,0,oleylamine,5,tributylphosphine,4,10.8,0.03,None,0,trioctylphosphine oxide,5,14.23,5,2.87,TEM,Chemistry Letters 2005 34 7 1004 - 1005       
250,250,cadmium stearate,0.2,0.3,0.02,Se powder,0.02,0.3,0.02,1.01,None,0,0,0,oleylamine,5,tributylphosphine,4,10.8,0.03,None,0,trioctylphosphine oxide,5,14.23,15,3.02,TEM,Chemistry Letters 2005 34 7 1004 - 1005
250,250,cadmium stearate,0.2,0.3,0.02,Se powder,0.02,0.3,0.02,1.01,None,0,0,0,oleylamine,5,tributylphosphine,4,10.8,0.03,None,0,trioctylphosphine oxide,5,14.23,30,3.15,TEM,Chemistry Letters 2005 34 7 1004 - 1005
250,250,cadmium stearate,0.2,0.3,0.02,Se powder,0.02,0.3,0.02,1.01,None,0,0,0,oleylamine,5,tributylphosphine,4,10.8,0.03,None,0,trioctylphosphine oxide,5,14.23,60,3.38,TEM,Chemistry Letters 2005 34 7 1004 - 1005
250,250,cadmium stearate,0.2,0.3,0.02,Se powder,0.02,0.3,0.02,1.01,None,0,0,0,oleylamine,5,tributylphosphine,4,10.8,0.03,None,0,trioctylphosphine oxide,5,14.23,180,3.57,TEM,Chemistry Letters 2005 34 7 1004 - 1005
280,280,cadmium oxide,0.1,0.8,0.05,Se powder,0.03,0.4,0.02,2.02,myrstic acid,0.55,1.94,0.41,None,0,None,0,0,0,octadecene,15.78,None,0,16.46,0.03,1.3,TEM,Optical Materials. 2017 66 59 - 64        
280,280,cadmium oxide,0.1,0.8,0.05,Se powder,0.03,0.4,0.02,2.02,myrstic acid,0.55,1.94,0.41,None,0,None,0,0,0,octadecene,15.78,None,0,16.46,0.08,1.7,TEM,Optical Materials. 2017 66 59 - 64        
280,280,cadmium oxide,0.1,0.8,0.05,Se powder,0.03,0.4,0.02,2.02,myrstic acid,0.55,1.94,0.41,None,0,None,0,0,0,octadecene,15.78,None,0,16.46,0.17,2.1,TEM,Optical Materials. 2017 66 59 - 64
280,280,cadmium oxide,0.1,0.8,0.05,Se powder,0.03,0.4,0.02,2.02,myrstic acid,0.55,1.94,0.41,None,0,None,0,0,0,octadecene,15.78,None,0,16.46,0.33,2.5,TEM,Optical Materials. 2017 66 59 - 64
280,280,cadmium oxide,0.1,0.8,0.05,Se powder,0.03,0.4,0.02,2.02,myrstic acid,0.55,1.94,0.41,None,0,None,0,0,0,octadecene,15.78,None,0,16.46,0.5,2.8,TEM,Optical Materials. 2017 66 59 - 64
280,280,cadmium oxide,0.1,0.8,0.05,Se powder,0.03,0.4,0.02,2.02,myrstic acid,0.55,1.94,0.41,None,0,None,0,0,0,octadecene,15.78,None,0,16.46,0.67,2.9,TEM,Optical Materials. 2017 66 59 - 64
280,280,cadmium oxide,0.1,0.8,0.05,Se powder,0.03,0.4,0.02,2.02,myrstic acid,0.55,1.94,0.41,None,0,None,0,0,0,octadecene,15.78,None,0,16.46,0.83,3.1,TEM,Optical Materials. 2017 66 59 - 64
280,280,cadmium oxide,0.1,0.8,0.05,Se powder,0.03,0.4,0.02,2.02,myrstic acid,0.55,1.94,0.41,None,0,None,0,0,0,octadecene,15.78,None,0,16.46,1,3.3,TEM,Optical Materials. 2017 66 59 - 64
280,280,cadmium oxide,0.1,0.8,0.05,Se powder,0.03,0.4,0.02,2.02,myrstic acid,0.55,1.94,0.41,None,0,None,0,0,0,octadecene,15.78,None,0,16.46,3,3.8,TEM,Optical Materials. 2017 66 59 - 64
280,280,cadmium oxide,0.1,0.8,0.05,Se powder,0.03,0.4,0.02,2.02,myrstic acid,0.55,1.94,0.41,None,0,None,0,0,0,octadecene,15.78,None,0,16.46,5,4.2,TEM,Optical Materials. 2017 66 59 - 64
280,280,cadmium oxide,0.1,0.8,0.05,Se powder,0.03,0.4,0.02,2.02,myrstic acid,0.55,1.94,0.41,None,0,None,0,0,0,octadecene,15.78,None,0,16.46,10,4.6,TEM,Optical Materials. 2017 66 59 - 64
280,280,cadmium oxide,0.1,0.8,0.05,Se powder,0.03,0.4,0.02,2.02,myrstic acid,0.55,1.94,0.41,None,0,None,0,0,0,octadecene,15.78,None,0,16.46,40,4.7,TEM,Optical Materials. 2017 66 59 - 64
275,265,cadmium oxide,0.51,4,0.05,Se powder,0.79,9.99,0.13,0.4,oleic acid,4.49,15.9,0.25,None,0,tributylphosphine,2.51,6.77,1.47,octadecene,59.18,tributylphosphine oxide,8.7,76.18,0.1,1.273,absorbance spectra,Nano Lett. 2004 4 12 2303 - 2307       
275,265,cadmium oxide,0.51,4,0.05,Se powder,0.79,9.99,0.13,0.4,oleic acid,4.49,15.9,0.25,None,0,tributylphosphine,2.51,6.77,1.47,octadecene,59.18,tributylphosphine oxide,8.7,76.18,0.2,1.498,absorbance spectra,Nano Lett. 2004 4 12 2303 - 2307       
275,265,cadmium oxide,0.51,4,0.05,Se powder,0.79,9.99,0.13,0.4,oleic acid,4.49,15.9,0.25,None,0,tributylphosphine,2.51,6.77,1.47,octadecene,59.18,tributylphosphine oxide,8.7,76.18,0.25,1.618,absorbance spectra,Nano Lett. 2004 4 12 2303 - 2307
275,265,cadmium oxide,0.51,4,0.05,Se powder,0.79,9.99,0.13,0.4,oleic acid,4.49,15.9,0.25,None,0,tributylphosphine,2.51,6.77,1.47,octadecene,59.18,tributylphosphine oxide,8.7,76.18,0.4,1.71,absorbance spectra,Nano Lett. 2004 4 12 2303 - 2307
275,265,cadmium oxide,0.51,4,0.05,Se powder,0.79,9.99,0.13,0.4,oleic acid,4.49,15.9,0.25,None,0,tributylphosphine,2.51,6.77,1.47,octadecene,59.18,tributylphosphine oxide,8.7,76.18,0.5,1.803,absorbance spectra,Nano Lett. 2004 4 12 2303 - 2307
275,265,cadmium oxide,0.51,4,0.05,Se powder,0.79,9.99,0.13,0.4,oleic acid,4.49,15.9,0.25,None,0,tributylphosphine,2.51,6.77,1.47,octadecene,59.18,tributylphosphine oxide,8.7,76.18,0.75,1.929,absorbance spectra,Nano Lett. 2004 4 12 2303 - 2307
275,265,cadmium oxide,0.51,4,0.05,Se powder,0.79,9.99,0.13,0.4,oleic acid,4.49,15.9,0.25,None,0,tributylphosphine,2.51,6.77,1.47,octadecene,59.18,tributylphosphine oxide,8.7,76.18,1,1.992,absorbance spectra,Nano Lett. 2004 4 12 2303 - 2307
275,265,cadmium oxide,0.51,4,0.05,Se powder,0.79,9.99,0.13,0.4,oleic acid,4.49,15.9,0.25,None,0,tributylphosphine,2.51,6.77,1.47,octadecene,59.18,tributylphosphine oxide,8.7,76.18,1.5,2.085,absorbance spectra,Nano Lett. 2004 4 12 2303 - 2307
275,265,cadmium oxide,0.51,4,0.05,Se powder,0.79,9.99,0.13,0.4,oleic acid,4.49,15.9,0.25,None,0,tributylphosphine,2.51,6.77,1.47,octadecene,59.18,tributylphosphine oxide,8.7,76.18,2,2.141,absorbance spectra,Nano Lett. 2004 4 12 2303 - 2307
275,265,cadmium oxide,0.51,4,0.05,Se powder,0.79,9.99,0.13,0.4,oleic acid,4.49,15.9,0.25,None,0,tributylphosphine,2.51,6.77,1.47,octadecene,59.18,tributylphosphine oxide,8.7,76.18,2.51,2.158,absorbance spectra,Nano Lett. 2004 4 12 2303 - 2307
275,265,cadmium oxide,0.51,4,0.05,Se powder,0.79,9.99,0.13,0.4,oleic acid,4.49,15.9,0.25,None,0,tributylphosphine,2.51,6.77,1.47,octadecene,59.18,tributylphosphine oxide,8.7,76.18,3,2.181,absorbance spectra,Nano Lett. 2004 4 12 2303 - 2307
275,265,cadmium oxide,0.51,4,0.05,Se powder,0.79,9.99,0.13,0.4,oleic acid,4.49,15.9,0.25,None,0,tributylphosphine,2.51,6.77,1.47,octadecene,59.18,tributylphosphine oxide,8.7,76.18,5,2.208,absorbance spectra,Nano Lett. 2004 4 12 2303 - 2307
275,265,cadmium oxide,0.51,4,0.05,Se powder,0.79,9.99,0.13,0.4,oleic acid,3.74,13.25,0.3,None,0,tributylphosphine,2.51,6.77,1.47,octadecene,59.18,tributylphosphine oxide,8.7,75.43,0.1,1.39,absorbance spectra,Nano Lett. 2004 4 12 2303 - 2307
275,265,cadmium oxide,0.51,4,0.05,Se powder,0.79,9.99,0.13,0.4,oleic acid,3.74,13.25,0.3,None,0,tributylphosphine,2.51,6.77,1.47,octadecene,59.18,tributylphosphine oxide,8.7,75.43,0.2,1.55,absorbance spectra,Nano Lett. 2004 4 12 2303 - 2307
275,265,cadmium oxide,0.51,4,0.05,Se powder,0.79,9.99,0.13,0.4,oleic acid,3.74,13.25,0.3,None,0,tributylphosphine,2.51,6.77,1.47,octadecene,59.18,tributylphosphine oxide,8.7,75.43,0.25,1.63,absorbance spectra,Nano Lett. 2004 4 12 2303 - 2307
275,265,cadmium oxide,0.51,4,0.05,Se powder,0.79,9.99,0.13,0.4,oleic acid,3.74,13.25,0.3,None,0,tributylphosphine,2.51,6.77,1.47,octadecene,59.18,tributylphosphine oxide,8.7,75.43,0.4,1.69,absorbance spectra,Nano Lett. 2004 4 12 2303 - 2307
275,265,cadmium oxide,0.51,4,0.05,Se powder,0.79,9.99,0.13,0.4,oleic acid,3.74,13.25,0.3,None,0,tributylphosphine,2.51,6.77,1.47,octadecene,59.18,tributylphosphine oxide,8.7,75.43,0.5,1.73,absorbance spectra,Nano Lett. 2004 4 12 2303 - 2307
275,265,cadmium oxide,0.51,4,0.05,Se powder,0.79,9.99,0.13,0.4,oleic acid,3.74,13.25,0.3,None,0,tributylphosphine,2.51,6.77,1.47,octadecene,59.18,tributylphosphine oxide,8.7,75.43,0.75,1.93,absorbance spectra,Nano Lett. 2004 4 12 2303 - 2307
275,265,cadmium oxide,0.51,4,0.05,Se powder,0.79,9.99,0.13,0.4,oleic acid,3.74,13.25,0.3,None,0,tributylphosphine,2.51,6.77,1.47,octadecene,59.18,tributylphosphine oxide,8.7,75.43,1.25,2.05,absorbance spectra,Nano Lett. 2004 4 12 2303 - 2307
275,265,cadmium oxide,0.51,4,0.05,Se powder,0.79,9.99,0.13,0.4,oleic acid,3.74,13.25,0.3,None,0,tributylphosphine,2.51,6.77,1.47,octadecene,59.18,tributylphosphine oxide,8.7,75.43,1.5,2.06,absorbance spectra,Nano Lett. 2004 4 12 2303 - 2307
275,265,cadmium oxide,0.51,4,0.05,Se powder,0.79,9.99,0.13,0.4,oleic acid,3.74,13.25,0.3,None,0,tributylphosphine,2.51,6.77,1.47,octadecene,59.18,tributylphosphine oxide,8.7,75.43,2,2.07,absorbance spectra,Nano Lett. 2004 4 12 2303 - 2307
275,265,cadmium oxide,0.51,4,0.05,Se powder,0.79,9.99,0.13,0.4,oleic acid,3.74,13.25,0.3,None,0,tributylphosphine,2.51,6.77,1.47,octadecene,59.18,tributylphosphine oxide,8.7,75.43,2.51,2.07,absorbance spectra,Nano Lett. 2004 4 12 2303 - 2307
275,265,cadmium oxide,0.51,4,0.05,Se powder,0.79,9.99,0.13,0.4,oleic acid,3.74,13.25,0.3,None,0,tributylphosphine,2.51,6.77,1.47,octadecene,59.18,tributylphosphine oxide,8.7,75.43,3,2.11,absorbance spectra,Nano Lett. 2004 4 12 2303 - 2307
275,265,cadmium oxide,0.51,4,0.05,Se powder,0.79,9.99,0.13,0.4,oleic acid,3.74,13.25,0.3,None,0,tributylphosphine,2.51,6.77,1.47,octadecene,59.18,tributylphosphine oxide,8.7,75.43,5,2.16,absorbance spectra,Nano Lett. 2004 4 12 2303 - 2307
275,265,cadmium oxide,0.51,4,0.05,Se powder,0.79,9.99,0.13,0.4,oleic acid,2.99,10.6,0.38,None,0,tributylphosphine,2.51,6.77,1.47,octadecene,59.18,tributylphosphine oxide,8.7,74.68,0.1,1.35,absorbance spectra,Nano Lett. 2004 4 12 2303 - 2307
275,265,cadmium oxide,0.51,4,0.05,Se powder,0.79,9.99,0.13,0.4,oleic acid,2.99,10.6,0.38,None,0,tributylphosphine,2.51,6.77,1.47,octadecene,59.18,tributylphosphine oxide,8.7,74.68,0.2,1.52,absorbance spectra,Nano Lett. 2004 4 12 2303 - 2307
275,265,cadmium oxide,0.51,4,0.05,Se powder,0.79,9.99,0.13,0.4,oleic acid,2.99,10.6,0.38,None,0,tributylphosphine,2.51,6.77,1.47,octadecene,59.18,tributylphosphine oxide,8.7,74.68,0.25,1.63,absorbance spectra,Nano Lett. 2004 4 12 2303 - 2307
275,265,cadmium oxide,0.51,4,0.05,Se powder,0.79,9.99,0.13,0.4,oleic acid,2.99,10.6,0.38,None,0,tributylphosphine,2.51,6.77,1.47,octadecene,59.18,tributylphosphine oxide,8.7,74.68,0.4,1.69,absorbance spectra,Nano Lett. 2004 4 12 2303 - 2307
275,265,cadmium oxide,0.51,4,0.05,Se powder,0.79,9.99,0.13,0.4,oleic acid,2.99,10.6,0.38,None,0,tributylphosphine,2.51,6.77,1.47,octadecene,59.18,tributylphosphine oxide,8.7,74.68,0.5,1.76,absorbance spectra,Nano Lett. 2004 4 12 2303 - 2307
275,265,cadmium oxide,0.51,4,0.05,Se powder,0.79,9.99,0.13,0.4,oleic acid,2.99,10.6,0.38,None,0,tributylphosphine,2.51,6.77,1.47,octadecene,59.18,tributylphosphine oxide,8.7,74.68,0.75,1.83,absorbance spectra,Nano Lett. 2004 4 12 2303 - 2307
275,265,cadmium oxide,0.51,4,0.05,Se powder,0.79,9.99,0.13,0.4,oleic acid,2.99,10.6,0.38,None,0,tributylphosphine,2.51,6.77,1.47,octadecene,59.18,tributylphosphine oxide,8.7,74.68,1,1.9,absorbance spectra,Nano Lett. 2004 4 12 2303 - 2307
275,265,cadmium oxide,0.51,4,0.05,Se powder,0.79,9.99,0.13,0.4,oleic acid,2.99,10.6,0.38,None,0,tributylphosphine,2.51,6.77,1.47,octadecene,59.18,tributylphosphine oxide,8.7,74.68,1.5,2,absorbance spectra,Nano Lett. 2004 4 12 2303 - 2307
275,265,cadmium oxide,0.51,4,0.05,Se powder,0.79,9.99,0.13,0.4,oleic acid,2.99,10.6,0.38,None,0,tributylphosphine,2.51,6.77,1.47,octadecene,59.18,tributylphosphine oxide,8.7,74.68,2,2.09,absorbance spectra,Nano Lett. 2004 4 12 2303 - 2307
275,265,cadmium oxide,0.51,4,0.05,Se powder,0.79,9.99,0.13,0.4,oleic acid,2.99,10.6,0.38,None,0,tributylphosphine,2.51,6.77,1.47,octadecene,59.18,tributylphosphine oxide,8.7,74.68,2.51,2.09,absorbance spectra,Nano Lett. 2004 4 12 2303 - 2307
275,265,cadmium oxide,0.51,4,0.05,Se powder,0.79,9.99,0.13,0.4,oleic acid,2.99,10.6,0.38,None,0,tributylphosphine,2.51,6.77,1.47,octadecene,59.18,tributylphosphine oxide,8.7,74.68,3,2.13,absorbance spectra,Nano Lett. 2004 4 12 2303 - 2307
275,265,cadmium oxide,0.51,4,0.05,Se powder,0.79,9.99,0.13,0.4,oleic acid,2.99,10.6,0.38,None,0,tributylphosphine,2.51,6.77,1.47,octadecene,59.18,tributylphosphine oxide,8.7,74.68,5,2.18,absorbance spectra,Nano Lett. 2004 4 12 2303 - 2307
320,320,cadmium oxide,0.03,0.2,0.01,Se powder,0.04,0.5,0.02,0.4,stearic acid,0.23,0.81,0.25,None,0,None,0,0,0,octadecene,19.73,None,0,20.02,15,3,TEM,J. Mater. Chem. A. 2014 2 6879 - 6886      
70,170,cadmium acetate,0.13,0.56,0.03,Se powder,0.01,0.18,0.01,3.04,oleic acid,0.9,3.17,0.18,None,0,tributylphosphine,0.16,0.44,0.41,phenyl ether,14.98,0,0,16.18,3,2.1208,absorbance spectra,Colloids and Surfaces A: Physicochem. Eng. Aspects 2006 272 111 - 116   
70,170,cadmium acetate,0.13,0.56,0.03,Se powder,0.01,0.18,0.01,3.04,oleic acid,0.9,3.17,0.18,None,0,tributylphosphine,0.16,0.44,0.41,phenyl ether,14.98,0,0,16.18,7,2.25,absorbance spectra,Colloids and Surfaces A: Physicochem. Eng. Aspects 2006 272 111 - 116   
70,170,cadmium acetate,0.13,0.56,0.03,Se powder,0.01,0.18,0.01,3.04,oleic acid,0.9,3.17,0.18,None,0,tributylphosphine,0.16,0.44,0.41,phenyl ether,14.98,0,0,16.18,16,2.299,absorbance spectra,Colloids and Surfaces A: Physicochem. Eng. Aspects 2006 272 111 - 116
70,170,cadmium acetate,0.13,0.56,0.03,Se powder,0.01,0.18,0.01,3.04,oleic acid,0.9,3.17,0.18,None,0,tributylphosphine,0.16,0.44,0.41,phenyl ether,14.98,0,0,16.18,24,2.4065,absorbance spectra,Colloids and Surfaces A: Physicochem. Eng. Aspects 2006 272 111 - 116
70,170,cadmium acetate,0.13,0.56,0.03,Se powder,0.01,0.18,0.01,3.04,oleic acid,0.9,3.17,0.18,None,0,tributylphosphine,0.16,0.44,0.41,phenyl ether,14.98,0,0,16.18,36,2.4527,absorbance spectra,Colloids and Surfaces A: Physicochem. Eng. Aspects 2006 272 111 - 116
70,170,cadmium acetate,0.13,0.56,0.03,Se powder,0.01,0.18,0.01,3.04,oleic acid,0.9,3.17,0.18,None,0,tributylphosphine,0.16,0.44,0.41,phenyl ether,14.98,0,0,16.18,50,2.4664,absorbance spectra,Colloids and Surfaces A: Physicochem. Eng. Aspects 2006 272 111 - 116
70,140,cadmium acetate,0.13,0.56,0.03,Se powder,0.01,0.18,0.01,3.04,oleic acid,0.9,3.17,0.18,None,0,tributylphosphine,0.16,0.44,0.41,phenyl ether,14.98,0,0,16.18,3,1.9138,absorbance spectra,Colloids and Surfaces A: Physicochem. Eng. Aspects 2006 272 111 - 116
70,140,cadmium acetate,0.13,0.56,0.03,Se powder,0.01,0.18,0.01,3.04,oleic acid,0.9,3.17,0.18,None,0,tributylphosphine,0.16,0.44,0.41,phenyl ether,14.98,0,0,16.18,7,2.0272,absorbance spectra,Colloids and Surfaces A: Physicochem. Eng. Aspects 2006 272 111 - 116
70,140,cadmium acetate,0.13,0.56,0.03,Se powder,0.01,0.18,0.01,3.04,oleic acid,0.9,3.17,0.18,None,0,tributylphosphine,0.16,0.44,0.41,phenyl ether,14.98,0,0,16.18,16,2.1516,absorbance spectra,Colloids and Surfaces A: Physicochem. Eng. Aspects 2006 272 111 - 116
70,140,cadmium acetate,0.13,0.56,0.03,Se powder,0.01,0.18,0.01,3.04,oleic acid,0.9,3.17,0.18,None,0,tributylphosphine,0.16,0.44,0.41,phenyl ether,14.98,0,0,16.18,24,2.2015,absorbance spectra,Colloids and Surfaces A: Physicochem. Eng. Aspects 2006 272 111 - 116
70,140,cadmium acetate,0.13,0.56,0.03,Se powder,0.01,0.18,0.01,3.04,oleic acid,0.9,3.17,0.18,None,0,tributylphosphine,0.16,0.44,0.41,phenyl ether,14.98,0,0,16.18,36,2.2939,absorbance spectra,Colloids and Surfaces A: Physicochem. Eng. Aspects 2006 272 111 - 116
70,140,cadmium acetate,0.13,0.56,0.03,Se powder,0.01,0.18,0.01,3.04,oleic acid,0.9,3.17,0.18,None,0,tributylphosphine,0.16,0.44,0.41,phenyl ether,14.98,0,0,16.18,50,2.3523,absorbance spectra,Colloids and Surfaces A: Physicochem. Eng. Aspects 2006 272 111 - 116
70,110,cadmium acetate,0.13,0.56,0.03,Se powder,0.01,0.18,0.01,3.04,oleic acid,0.9,3.17,0.18,None,0,tributylphosphine,0.16,0.44,0.41,phenyl ether,14.98,0,0,16.18,3,1.37,absorbance spectra,Colloids and Surfaces A: Physicochem. Eng. Aspects 2006 272 111 - 116
70,110,cadmium acetate,0.13,0.56,0.03,Se powder,0.01,0.18,0.01,3.04,oleic acid,0.9,3.17,0.18,None,0,tributylphosphine,0.16,0.44,0.41,phenyl ether,14.98,0,0,16.18,7,1.7075,absorbance spectra,Colloids and Surfaces A: Physicochem. Eng. Aspects 2006 272 111 - 116
70,110,cadmium acetate,0.13,0.56,0.03,Se powder,0.01,0.18,0.01,3.04,oleic acid,0.9,3.17,0.18,None,0,tributylphosphine,0.16,0.44,0.41,phenyl ether,14.98,0,0,16.18,16,1.9458,absorbance spectra,Colloids and Surfaces A: Physicochem. Eng. Aspects 2006 272 111 - 116
70,110,cadmium acetate,0.13,0.56,0.03,Se powder,0.01,0.18,0.01,3.04,oleic acid,0.9,3.17,0.18,None,0,tributylphosphine,0.16,0.44,0.41,phenyl ether,14.98,0,0,16.18,24,2.0144,absorbance spectra,Colloids and Surfaces A: Physicochem. Eng. Aspects 2006 272 111 - 116
70,110,cadmium acetate,0.13,0.56,0.03,Se powder,0.01,0.18,0.01,3.04,oleic acid,0.9,3.17,0.18,None,0,tributylphosphine,0.16,0.44,0.41,phenyl ether,14.98,0,0,16.18,36,2.0673,absorbance spectra,Colloids and Surfaces A: Physicochem. Eng. Aspects 2006 272 111 - 116
70,110,cadmium acetate,0.13,0.56,0.03,Se powder,0.01,0.18,0.01,3.04,oleic acid,0.9,3.17,0.18,None,0,tributylphosphine,0.16,0.44,0.41,phenyl ether,14.98,0,0,16.18,50,2.0995,absorbance spectra,Colloids and Surfaces A: Physicochem. Eng. Aspects 2006 272 111 - 116
300,230,cadmium oxide,0.06,0.47,0.02,Se powder,0.04,0.47,0.02,1,oleic acid,1.49,5.27,0.09,None,0,trioctylphosphine,1.16,3.13,0.15,octadecene,17.2,phosphonic acid,0.6,20.55,0.17,2.4731,absorbance spectra,J. Phys. Chem. B 2005 109 44 20665 - 20668     
300,230,cadmium oxide,0.06,0.47,0.02,Se powder,0.04,0.47,0.02,1,oleic acid,1.49,5.27,0.09,None,0,trioctylphosphine,1.16,3.13,0.15,octadecene,17.2,phosphonic acid,0.6,20.55,0.5,2.9895,absorbance spectra,J. Phys. Chem. B 2005 109 44 20665 - 20668     
300,230,cadmium oxide,0.06,0.47,0.02,Se powder,0.04,0.47,0.02,1,oleic acid,1.49,5.27,0.09,None,0,trioctylphosphine,1.16,3.13,0.15,octadecene,17.2,phosphonic acid,0.6,20.55,1,3.3729,absorbance spectra,J. Phys. Chem. B 2005 109 44 20665 - 20668
300,230,cadmium oxide,0.06,0.47,0.02,Se powder,0.04,0.47,0.02,1,oleic acid,1.49,5.27,0.09,None,0,trioctylphosphine,1.16,3.13,0.15,octadecene,17.2,phosphonic acid,0.6,20.55,3,3.6857,absorbance spectra,J. Phys. Chem. B 2005 109 44 20665 - 20668
300,230,cadmium oxide,0.06,0.47,0.02,Se powder,0.04,0.47,0.02,1,oleic acid,1.49,5.27,0.09,None,0,trioctylphosphine,1.16,3.13,0.15,octadecene,17.2,phosphonic acid,0.6,20.55,5,3.8215,absorbance spectra,J. Phys. Chem. B 2005 109 44 20665 - 20668
300,230,cadmium oxide,0.06,0.47,0.02,Se powder,0.04,0.47,0.02,1,oleic acid,1.49,5.27,0.09,None,0,trioctylphosphine,1.16,3.13,0.15,octadecene,17.2,phosphonic acid,0.6,20.55,10,3.8785,absorbance spectra,J. Phys. Chem. B 2005 109 44 20665 - 20668
300,230,cadmium oxide,0.06,0.47,0.02,Se powder,0.04,0.47,0.02,1,oleic acid,1.49,5.27,0.09,None,0,trioctylphosphine,1.16,3.13,0.15,octadecene,17.2,phosphonic acid,0.6,20.55,20,4.0901,absorbance spectra,J. Phys. Chem. B 2005 109 44 20665 - 20668
300,230,cadmium oxide,0.06,0.47,0.02,Se powder,0.04,0.47,0.02,1,oleic acid,1.49,5.27,0.09,None,0,None,0,0,0,octadecene,18.3,phosphonic acid,0.6,20.49,0.17,2.34,absorbance spectra,J. Phys. Chem. B 2005 109 44 20665 - 20668
300,230,cadmium oxide,0.06,0.47,0.02,Se powder,0.04,0.47,0.02,1,oleic acid,1.49,5.27,0.09,None,0,None,0,0,0,octadecene,18.3,phosphonic acid,0.6,20.49,0.5,2.7943,absorbance spectra,J. Phys. Chem. B 2005 109 44 20665 - 20668
300,230,cadmium oxide,0.06,0.47,0.02,Se powder,0.04,0.47,0.02,1,oleic acid,1.49,5.27,0.09,None,0,None,0,0,0,octadecene,18.3,phosphonic acid,0.6,20.49,1,2.9968,absorbance spectra,J. Phys. Chem. B 2005 109 44 20665 - 20668
300,230,cadmium oxide,0.06,0.47,0.02,Se powder,0.04,0.47,0.02,1,oleic acid,1.49,5.27,0.09,None,0,None,0,0,0,octadecene,18.3,phosphonic acid,0.6,20.49,5,3.161,absorbance spectra,J. Phys. Chem. B 2005 109 44 20665 - 20668
300,230,cadmium oxide,0.06,0.47,0.02,Se powder,0.04,0.47,0.02,1,oleic acid,1.49,5.27,0.09,None,0,None,0,0,0,octadecene,18.3,phosphonic acid,0.6,20.49,20,3.4157,absorbance spectra,J. Phys. Chem. B 2005 109 44 20665 - 20668
300,230,cadmium oxide,0.06,0.47,0.02,Se powder,0.04,0.47,0.02,1,oleic acid,1.49,5.27,0.09,None,0,None,0,0,0,octadecene,27.9,None,0,29.49,0.17,2.5094,absorbance spectra,J. Phys. Chem. B 2005 109 44 20665 - 20668
300,230,cadmium oxide,0.06,0.47,0.02,Se powder,0.04,0.47,0.02,1,oleic acid,1.49,5.27,0.09,None,0,None,0,0,0,octadecene,27.9,None,0,29.49,0.5,2.9639,absorbance spectra,J. Phys. Chem. B 2005 109 44 20665 - 20668
300,230,cadmium oxide,0.06,0.47,0.02,Se powder,0.04,0.47,0.02,1,oleic acid,1.49,5.27,0.09,None,0,None,0,0,0,octadecene,27.9,None,0,29.49,1,3.2593,absorbance spectra,J. Phys. Chem. B 2005 109 44 20665 - 20668
300,230,cadmium oxide,0.06,0.47,0.02,Se powder,0.04,0.47,0.02,1,oleic acid,1.49,5.27,0.09,None,0,None,0,0,0,octadecene,27.9,None,0,29.49,3,3.6297,absorbance spectra,J. Phys. Chem. B 2005 109 44 20665 - 20668
300,230,cadmium oxide,0.06,0.47,0.02,Se powder,0.04,0.47,0.02,1,oleic acid,1.49,5.27,0.09,None,0,None,0,0,0,octadecene,27.9,None,0,29.49,5,3.7911,absorbance spectra,J. Phys. Chem. B 2005 109 44 20665 - 20668
300,230,cadmium oxide,0.06,0.47,0.02,Se powder,0.04,0.47,0.02,1,oleic acid,1.49,5.27,0.09,None,0,None,0,0,0,octadecene,27.9,None,0,29.49,10,3.9063,absorbance spectra,J. Phys. Chem. B 2005 109 44 20665 - 20668
