Repository: akkaneror/Hot_injection

# Hot_Injection

This is a class project for University of Washington CHEME 545/546 Winter 2021.

The purpose of this project is two-fold:
   
   1. Predict the size (nm), max absorbance (nm) and max photoluminescence emission (nm) outcomes of a hot injection synthesis of CdSe Quantum Dots based on a particular set of experimental conditions. 
   
   2. Compare and contrast the diameter prediction models explored in this project with those discussed in the paper **[Machine Learning Tools to Predict Hot Injection Syntheses Outcomes for II-VI and IV-VI Quantum Dots] (https://pubs.acs.org/doi/10.1021/acs.jpcc.0c05993)**.

File: CdSe_synthesis.csv (part 2 of 3)
Temperature,Growth,Metal_source,Metal_amount,Metal_mmol,Metal_concentration,Chalcogen_source,Chalcogen_amount,Chalcogen_mmol,Chalcogen_concentration,Metal/Se_ratio,Carboxylic_Acid,CA_amount,CA_mmol,Cd/CA_ratio,Amines,Amines_amount,Phosphines,Phosphines_amount,Phosphines_mmol,Chalcogen/Ph_ratio,Solvent I,S_I_amount,Solvent II,S_II_amount,Total_amount,Time_min,Diameter_nm,Diameter from,Citation
300,300,cadmium stearate,0.13,0.2,0.02,Se powder,0.06,0.8,0.07,0.25,None,0,0,0,octadecylamine,0.2,trioctylphosphine,1.25,3.38,0.24,octadecene,10,None,0,11.65,5,3.41,TEM,J. Phys. Chem. C 2012 116 47 25065 - 25073     
225,225,cadmium oxide,0.01,0.1,0.01,Se powder,0.03,0.38,0.04,0.27,oleic acid,0.54,1.9,0.05,None,0,trioctylphosphine,0.33,0.9,0.42,octadecene,7.89,None,0,8.8,0.5,2.5,TEM,Colloids and Surfaces A: Physicochemical and Engineering Aspects 2016 494 162 - 169  
300,230,cadmium oxide,0.06,0.47,0.02,Se powder,0.04,0.47,0.02,1,oleic acid,1.49,5.27,0.09,None,0,None,0,0,0,octadecene,27.9,None,0,29.49,20,4.0278,absorbance spectra,J. Phys. Chem. B 2005 109 44 20665 - 20668
330,330,cadmium oxide,0.128,1,0.06,Se powder,0.1579,2,0.12,0.5,dodecylphosphonic acid,0.5,2,0.12,hexadecylamine,4,tributylphosphine,6.1,30.15,0.0663,None,0,trioctylphosphine oxide,6,16.89,0.13,1.7,TEM,J. Am. Chem. Soc. 2012 134 19 8006 - 8009     
230,230,cadmium oxide,0.51,3.97,0.04,Se powder,0.1579,2,0.02,1.99,oleic acid,7,24.78,0.26,None,0,trioctylphosphine,0.72,1.94,1.0309,octadecene,88.7,None,0,97.09,0.66,2.3,TEM,Chem. Mater. 2016 28 3 962 - 968       
230,230,cadmium oxide,0.51,3.97,0.04,Se powder,0.1579,2,0.02,1.99,oleic acid,7,24.78,0.26,None,0,trioctylphosphine,0.72,1.94,1.0309,octadecene,88.7,None,0,97.09,20,2.7,TEM,Chem. Mater. 2016 28 3 962 - 968       
230,230,cadmium oxide,0.51,3.97,0.04,Se powder,0.1579,2,0.02,1.99,oleic acid,7,24.78,0.26,None,0,trioctylphosphine,0.72,1.94,1.0309,octadecene,88.7,None,0,97.09,30,2.9,TEM,Chem. Mater. 2016 28 3 962 - 968       
230,230,cadmium oxide,0.51,3.97,0.04,Se powder,0.1579,2,0.02,1.99,oleic acid,7,24.78,0.26,None,0,trioctylphosphine,0.72,1.94,1.0309,octadecene,88.7,None,0,97.09,40,3.5,TEM,Chem. Mater. 2016 28 3 962 - 968       
230,230,cadmium oxide,0.51,3.97,0.04,Se powder,0.1579,2,0.02,1.99,oleic acid,7,24.78,0.26,None,0,trioctylphosphine,0.72,1.94,1.0309,octadecene,88.7,None,0,97.09,50,4.5,TEM,Chem. Mater. 2016 28 3 962 - 968       
220,290,cadmium oxide,0.013,0.1,0.01,Se powder,0.008,0.1013,0.01,1,oleic acid,1.31,4.64,0.38,None,0,trioctylphosphine,1,2.7,0.0375,octadecene,9.91,None,0,12.24,0.083,2.28,TEM,J. Phys. Chem. C 2008 112 46 17849 - 17854     
220,290,cadmium oxide,0.013,0.1,0.01,Se powder,0.008,0.1013,0.01,1,oleic acid,1.31,4.64,0.38,None,0,trioctylphosphine,1,2.7,0.0375,octadecene,9.91,None,0,12.24,0.166,2.72,TEM,J. Phys. Chem. C 2008 112 46 17849 - 17854     
220,290,cadmium oxide,0.013,0.1,0.01,Se powder,0.008,0.1013,0.01,1,oleic acid,1.31,4.64,0.38,None,0,trioctylphosphine,1,2.7,0.0375,octadecene,9.91,None,0,12.24,0.25,2.85,TEM,J. Phys. Chem. C 2008 112 46 17849 - 17854     
220,290,cadmium oxide,0.013,0.1,0.01,Se powder,0.008,0.1013,0.01,1,oleic acid,1.31,4.64,0.38,None,0,trioctylphosphine,1,2.7,0.0375,octadecene,9.91,None,0,12.24,1,3.28,TEM,J. Phys. Chem. C 2008 112 46 17849 - 17854     
220,290,cadmium oxide,0.013,0.1,0.01,Se powder,0.008,0.1013,0.01,1,oleic acid,1.31,4.64,0.38,None,0,trioctylphosphine,1,2.7,0.0375,octadecene,9.91,None,0,12.24,3,3.33,TEM,J. Phys. Chem. C 2008 112 46 17849 - 17854     
220,290,cadmium oxide,0.013,0.1,0.01,Se powder,0.008,0.1013,0.01,1,oleic acid,1.31,4.64,0.38,None,0,trioctylphosphine,1,2.7,0.0375,octadecene,9.91,None,0,12.24,8,3.62,TEM,J. Phys. Chem. C 2008 112 46 17849 - 17854     
230,230,cadmium oxide,0.51,3.97,0.0367,Se powder,0.1,1.3,0.012,3.0538,oleic acid,5.54,19.6,0.2026,None,0,trioctylphosphine,0.5,1.35,0.963,octadecene,101.4,None,0,108.05,1.5,2.5,TEM,Appl. Phys. Lett. 2009 94 153115       
250,250,cadmium oxide,0.51,3.97,0.0367,Se powder,0.1,1.3,0.012,3.0538,oleic acid,5.54,19.6,0.2026,None,0,trioctylphosphine,0.5,1.35,0.963,octadecene,101.4,None,0,108.05,1.5,3,TEM,Appl. Phys. Lett. 2009 94 153115       
270,270,cadmium oxide,0.51,3.97,0.0367,Se powder,0.1,1.3,0.012,3.0538,oleic acid,5.54,19.6,0.2026,None,0,trioctylphosphine,0.5,1.35,0.963,octadecene,101.4,None,0,108.05,1.5,4,TEM,Appl. Phys. Lett. 2009 94 153115       
290,290,cadmium oxide,0.51,3.97,0.0367,Se powder,0.1,1.3,0.012,3.0538,oleic acid,5.54,19.6,0.2026,None,0,trioctylphosphine,0.5,1.35,0.963,octadecene,101.4,None,0,108.05,1.5,4.5,TEM,Appl. Phys. Lett. 2009 94 153115       
320,290,cadmium oxide,0.013,0.1,0.0167,Se powder,0.079,1,0.1665,0.1,stearic acid,0.114,0.4,0.25,dioctylamine/hexadecylamine,3.621,tributylphosphine,0.238,1.18,0.8475,trioctylphosphine oxide,1.94,None,0,6.0047,0.083,2.28,TEM,J. Am. Chem. Soc. 2002 124 9 2049 - 2055     
320,290,cadmium oxide,0.013,0.1,0.0167,Se powder,0.079,1,0.1665,0.1,stearic acid,0.114,0.4,0.25,dioctylamine/hexadecylamine,3.621,tributylphosphine,0.238,1.18,0.8475,trioctylphosphine oxide,1.94,None,0,6.0047,0.383,3.02,TEM,J. Am. Chem. Soc. 2002 124 9 2049 - 2055     
320,290,cadmium oxide,0.013,0.1,0.0167,Se powder,0.079,1,0.1665,0.1,stearic acid,0.114,0.4,0.25,dioctylamine/hexadecylamine,3.621,tributylphosphine,0.238,1.18,0.8475,trioctylphosphine oxide,1.94,None,0,6.0047,0.75,3.66,TEM,J. Am. Chem. Soc. 2002 124 9 2049 - 2055
320,290,cadmium oxide,0.013,0.1,0.0167,Se powder,0.079,1,0.1665,0.1,stearic acid,0.114,0.4,0.25,dioctylamine/hexadecylamine,3.621,tributylphosphine,0.238,1.18,0.8475,trioctylphosphine oxide,1.94,None,0,6.0047,2.5,4.86,TEM,J. Am. Chem. Soc. 2002 124 9 2049 - 2055
320,290,cadmium oxide,0.013,0.1,0.0167,Se powder,0.079,1,0.1665,0.1,stearic acid,0.114,0.4,0.25,dioctylamine/hexadecylamine,3.621,tributylphosphine,0.238,1.18,0.8475,trioctylphosphine oxide,1.94,None,0,6.0047,6.167,5.11,TEM,J. Am. Chem. Soc. 2002 124 9 2049 - 2055
320,290,cadmium oxide,0.013,0.1,0.0167,Se powder,0.079,1,0.1665,0.1,stearic acid,0.114,0.4,0.25,dioctylamine/hexadecylamine,3.621,tributylphosphine,0.238,1.18,0.8475,trioctylphosphine oxide,1.94,None,0,6.0047,10.167,5.16,TEM,J. Am. Chem. Soc. 2002 124 9 2049 - 2055
245,230,cadmium oxide,0.026,0.2,0.025,Se powder,0.0158,0.2,0.025,1,oleic acid,0.226,0.8,0.25,hexadecylamine,0.386,trioctylphosphine,2.406,6.49,0.0308,octadecene,4.9406,None,0,8,8,3.1,TEM,J. Am. Chem. Soc. 2002 124 9 2049 - 2055
245,230,cadmium oxide,0.026,0.2,0.025,Se powder,0.0158,0.2,0.025,1,oleic acid,0.226,0.8,0.25,hexadecylamine,0.386,trioctylphosphine,2.406,6.49,0.0308,octadecene,4.8666,trioctylphosphine oxide,0.074,8,8,3.15,TEM,J. Am. Chem. Soc. 2002 124 9 2049 - 2055
245,230,cadmium oxide,0.026,0.2,0.025,Se powder,0.0158,0.2,0.025,1,oleic acid,0.226,0.8,0.25,hexadecylamine,0.386,trioctylphosphine,2.406,6.49,0.0308,octadecene,4.9036,trioctylphosphine oxide,0.037,8,8,3.15,TEM,J. Am. Chem. Soc. 2002 124 9 2049 - 2055
245,230,cadmium oxide,0.026,0.2,0.025,Se powder,0.0158,0.2,0.025,1,oleic acid,0.226,0.8,0.25,hexadecylamine,0.386,trioctylphosphine,2.406,6.49,0.0308,octadecene,4.9221,trioctylphosphine oxide,0.0185,8,8,3.23,TEM,J. Am. Chem. Soc. 2002 124 9 2049 - 2055
245,230,cadmium oxide,0.026,0.2,0.025,Se powder,0.0158,0.2,0.025,1,oleic acid,0.226,0.8,0.25,hexadecylamine,0.386,trioctylphosphine,2.406,6.49,0.0308,octadecene,4.9316,trioctylphosphine oxide,0.009,8,8,3.25,TEM,J. Am. Chem. Soc. 2002 124 9 2049 - 2055
245,230,cadmium oxide,0.026,0.2,0.025,Se powder,0.0158,0.2,0.025,1,oleic acid,0.226,0.8,0.25,hexadecylamine,0.386,trioctylphosphine,2.406,6.49,0.0308,octadecene,4.9366,trioctylphosphine oxide,0.004,8,8,3.34,TEM,J. Am. Chem. Soc. 2002 124 9 2049 - 2055
245,230,cadmium oxide,0.026,0.2,0.025,Se powder,0.0158,0.2,0.025,1,oleic acid,0.226,0.8,0.25,hexadecylamine,0.386,trioctylphosphine,2.406,6.49,0.0308,octadecene,4.9406,None,0,8,8,3.1,TEM,J. Am. Chem. Soc. 2002 124 9 2049 - 2055
245,230,cadmium oxide,0.026,0.2,0.025,Se powder,0.0158,0.2,0.025,1,oleic acid,0.226,0.8,0.25,hexadecylamine,0.386,trioctylphosphine,2.406,6.49,0.0308,octadecene,4.9006,tributylphosphine oxide,0.04,8,8,3.12,TEM,J. Am. Chem. Soc. 2002 124 9 2049 - 2055
245,230,cadmium oxide,0.026,0.2,0.025,Se powder,0.0158,0.2,0.025,1,oleic acid,0.226,0.8,0.25,hexadecylamine,0.386,trioctylphosphine,2.406,6.49,0.0308,octadecene,4.9206,tributylphosphine oxide,0.02,8,8,3.19,TEM,J. Am. Chem. Soc. 2002 124 9 2049 - 2055
245,230,cadmium oxide,0.026,0.2,0.025,Se powder,0.0158,0.2,0.025,1,oleic acid,0.226,0.8,0.25,hexadecylamine,0.386,trioctylphosphine,2.406,6.49,0.0308,octadecene,4.9306,tributylphosphine oxide,0.01,8,8,3.26,TEM,J. Am. Chem. Soc. 2002 124 9 2049 - 2055
245,230,cadmium oxide,0.026,0.2,0.025,Se powder,0.0158,0.2,0.025,1,oleic acid,0.226,0.8,0.25,hexadecylamine,0.386,trioctylphosphine,2.406,6.49,0.0308,octadecene,4.9356,tributylphosphine oxide,0.005,8,8,3.58,TEM,J. Am. Chem. Soc. 2002 124 9 2049 - 2055
245,230,cadmium oxide,0.026,0.2,0.025,Se powder,0.0158,0.2,0.025,1,oleic acid,0.226,0.8,0.25,hexadecylamine,0.386,trioctylphosphine,2.406,6.49,0.0308,octadecene,4.9386,tributylphosphine oxide,0.002,8,8,4,TEM,J. Am. Chem. Soc. 2002 124 9 2049 - 2055
300,300,cadmium oxide,0.032,0.25,0.0309,Se powder,0.0198,0.25,0.0309,1,stearic acid,0.2489,0.875,0.2857,hexadecylamine,3.622,trioctylphosphine,0.3,0.81,0.3086,None,0,trioctylphosphine oxide,3.866,8.0888,2,5.91,TEM,J. Nanosci. Nanotechnol. 2010 10 9 6041 - 6045      
300,300,cadmium oxide,0.032,0.25,0.0309,Se powder,0.0198,0.25,0.0309,1,stearic acid,0.2489,0.875,0.2857,hexadecylamine,3.622,trioctylphosphine,0.3,0.81,0.3086,None,0,trioctylphosphine oxide,3.866,8.0888,3,6.44,TEM,J. Nanosci. Nanotechnol. 2010 10 9 6041 - 6045      
300,300,cadmium oxide,0.032,0.25,0.0309,Se powder,0.0198,0.25,0.0309,1,stearic acid,0.2489,0.875,0.2857,hexadecylamine,3.622,trioctylphosphine,0.3,0.81,0.3086,None,0,trioctylphosphine oxide,3.866,8.0888,4,7.03,TEM,J. Nanosci. Nanotechnol. 2010 10 9 6041 - 6045
300,300,cadmium oxide,0.032,0.25,0.0309,Se powder,0.0198,0.25,0.0309,1,stearic acid,0.2489,0.875,0.2857,hexadecylamine,3.622,trioctylphosphine,0.3,0.81,0.3086,None,0,trioctylphosphine oxide,3.866,8.0888,5,7.34,TEM,J. Nanosci. Nanotechnol. 2010 10 9 6041 - 6045
300,300,cadmium oxide,0.032,0.25,0.0309,Se powder,0.0198,0.25,0.0309,1,stearic acid,0.2489,0.875,0.2857,hexadecylamine,3.622,trioctylphosphine,0.3,0.81,0.3086,None,0,trioctylphosphine oxide,3.866,8.0888,7.5,7.85,TEM,J. Nanosci. Nanotechnol. 2010 10 9 6041 - 6045
300,300,cadmium oxide,0.032,0.25,0.0309,Se powder,0.0198,0.25,0.0309,1,stearic acid,0.2489,0.875,0.2857,hexadecylamine,3.622,trioctylphosphine,0.3,0.81,0.3086,None,0,trioctylphosphine oxide,3.866,8.0888,10,8.21,TEM,J. Nanosci. Nanotechnol. 2010 10 9 6041 - 6045
300,300,cadmium oxide,0.032,0.25,0.0309,Se powder,0.0198,0.25,0.0309,1,stearic acid,0.2489,0.875,0.2857,hexadecylamine,3.622,trioctylphosphine,0.3,0.81,0.3086,None,0,trioctylphosphine oxide,3.866,8.0888,12,8.49,TEM,J. Nanosci. Nanotechnol. 2010 10 9 6041 - 6045
300,300,cadmium oxide,0.032,0.25,0.0309,Se powder,0.0198,0.25,0.0309,1,stearic acid,0.2489,0.875,0.2857,hexadecylamine,3.622,trioctylphosphine,0.3,0.81,0.3086,None,0,trioctylphosphine oxide,3.866,8.0888,15,8.78,TEM,J. Nanosci. Nanotechnol. 2010 10 9 6041 - 6045
300,300,cadmium oxide,0.032,0.25,0.0309,Se powder,0.0198,0.25,0.0309,1,stearic acid,0.2489,0.875,0.2857,hexadecylamine,3.622,trioctylphosphine,0.3,0.81,0.3086,None,0,trioctylphosphine oxide,3.866,8.0888,20,8.78,TEM,J. Nanosci. Nanotechnol. 2010 10 9 6041 - 6045
300,300,cadmium oxide,0.032,0.25,0.0309,Se powder,0.0198,0.25,0.0309,1,stearic acid,0.2489,0.875,0.2857,hexadecylamine,3.622,trioctylphosphine,0.3,0.81,0.3086,None,0,trioctylphosphine oxide,3.866,8.0888,25,8.98,TEM,J. Nanosci. Nanotechnol. 2010 10 9 6041 - 6045
300,300,cadmium oxide,0.032,0.25,0.0309,Se powder,0.0198,0.25,0.0309,1,stearic acid,0.2489,0.875,0.2857,hexadecylamine,3.622,trioctylphosphine,0.3,0.81,0.3086,None,0,trioctylphosphine oxide,3.866,8.0888,30,9.08,TEM,J. Nanosci. Nanotechnol. 2010 10 9 6041 - 6045
300,300,cadmium oxide,0.032,0.25,0.0309,Se powder,0.0198,0.25,0.0309,1,stearic acid,0.2489,0.875,0.2857,hexadecylamine,3.622,trioctylphosphine,0.3,0.81,0.3086,None,0,trioctylphosphine oxide,3.866,8.0888,45,9.18,TEM,J. Nanosci. Nanotechnol. 2010 10 9 6041 - 6045
300,300,cadmium oxide,0.032,0.25,0.0309,Se powder,0.0198,0.25,0.0309,1,stearic acid,0.2489,0.875,0.2857,hexadecylamine,3.622,trioctylphosphine,0.3,0.81,0.3086,None,0,trioctylphosphine oxide,3.866,8.0888,60,9.29,TEM,J. Nanosci. Nanotechnol. 2010 10 9 6041 - 6045
300,300,cadmium oxide,0.032,0.25,0.0309,Se powder,0.0198,0.25,0.0309,1,stearic acid,0.2489,0.875,0.2857,hexadecylamine,3.622,trioctylphosphine,0.3,0.81,0.3086,None,0,trioctylphosphine oxide,3.866,8.0888,120,9.39,TEM,J. Nanosci. Nanotechnol. 2010 10 9 6041 - 6045
300,280,cadmium oxide,0.064,0.5,0.0239,Se powder,0.1185,1.5,0.0717,0.3333,stearic acid,0.569,2,0.25,hexadecylamine,9.6584,trioctylphosphine,0.85,2.3,0.6522,None,0,trioctylphosphine oxide,9.665,20.9251,0.0166,1.14,TEM,J. Phys. Chem. C 2009 113 1 31 - 36     
300,280,cadmium oxide,0.064,0.5,0.0239,Se powder,0.1185,1.5,0.0717,0.3333,stearic acid,0.569,2,0.25,hexadecylamine,9.6584,trioctylphosphine,0.85,2.3,0.6522,None,0,trioctylphosphine oxide,9.665,20.9251,0.0833,1.37,TEM,J. Phys. Chem. C 2009 113 1 31 - 36     
300,280,cadmium oxide,0.064,0.5,0.0239,Se powder,0.1185,1.5,0.0717,0.3333,stearic acid,0.569,2,0.25,hexadecylamine,9.6584,trioctylphosphine,0.85,2.3,0.6522,None,0,trioctylphosphine oxide,9.665,20.9251,0.25,1.62,TEM,J. Phys. Chem. C 2009 113 1 31 - 36
300,280,cadmium oxide,0.064,0.5,0.0239,Se powder,0.1185,1.5,0.0717,0.3333,stearic acid,0.569,2,0.25,hexadecylamine,9.6584,trioctylphosphine,0.85,2.3,0.6522,None,0,trioctylphosphine oxide,9.665,20.9251,0.5,1.75,TEM,J. Phys. Chem. C 2009 113 1 31 - 36
300,280,cadmium oxide,0.064,0.5,0.0239,Se powder,0.1185,1.5,0.0717,0.3333,stearic acid,0.569,2,0.25,hexadecylamine,9.6584,trioctylphosphine,0.85,2.3,0.6522,None,0,trioctylphosphine oxide,9.665,20.9251,1,1.76,TEM,J. Phys. Chem. C 2009 113 1 31 - 36
300,280,cadmium oxide,0.064,0.5,0.0239,Se powder,0.1185,1.5,0.0717,0.3333,stearic acid,0.569,2,0.25,hexadecylamine,9.6584,trioctylphosphine,0.85,2.3,0.6522,None,0,trioctylphosphine oxide,9.665,20.9251,1.5,1.82,TEM,J. Phys. Chem. C 2009 113 1 31 - 36
300,280,cadmium oxide,0.064,0.5,0.0239,Se powder,0.1185,1.5,0.0717,0.3333,stearic acid,0.569,2,0.25,hexadecylamine,9.6584,trioctylphosphine,0.85,2.3,0.6522,None,0,trioctylphosphine oxide,9.665,20.9251,2,1.86,TEM,J. Phys. Chem. C 2009 113 1 31 - 36
300,280,cadmium oxide,0.064,0.5,0.0239,Se powder,0.1185,1.5,0.0717,0.3333,stearic acid,0.569,2,0.25,hexadecylamine,9.6584,trioctylphosphine,0.85,2.3,0.6522,None,0,trioctylphosphine oxide,9.665,20.9251,2.5,1.89,TEM,J. Phys. Chem. C 2009 113 1 31 - 36
300,280,cadmium oxide,0.064,0.5,0.0239,Se powder,0.1185,1.5,0.0717,0.3333,stearic acid,0.569,2,0.25,hexadecylamine,9.6584,trioctylphosphine,0.85,2.3,0.6522,None,0,trioctylphosphine oxide,9.665,20.9251,3.5,1.95,TEM,J. Phys. Chem. C 2009 113 1 31 - 36
300,280,cadmium oxide,0.064,0.5,0.0239,Se powder,0.1185,1.5,0.0717,0.3333,stearic acid,0.569,2,0.25,hexadecylamine,9.6584,trioctylphosphine,0.85,2.3,0.6522,None,0,trioctylphosphine oxide,9.665,20.9251,5,2.04,TEM,J. Phys. Chem. C 2009 113 1 31 - 36
300,280,cadmium oxide,0.064,0.5,0.0239,Se powder,0.1185,1.5,0.0717,0.3333,stearic acid,0.569,2,0.25,hexadecylamine,9.6584,trioctylphosphine,0.85,2.3,0.6522,None,0,trioctylphosphine oxide,9.665,20.9251,7.5,1.98,TEM,J. Phys. Chem. C 2009 113 1 31 - 36
300,280,cadmium oxide,0.064,0.5,0.0239,Se powder,0.1185,1.5,0.0717,0.3333,stearic acid,0.569,2,0.25,hexadecylamine,9.6584,trioctylphosphine,0.85,2.3,0.6522,None,0,trioctylphosphine oxide,9.665,20.9251,10,1.99,TEM,J. Phys. Chem. C 2009 113 1 31 - 36
300,280,cadmium oxide,0.064,0.5,0.0241,Se powder,0.1185,1.5,0.0723,0.3333,lauric acid,0.4,2,0.25,hexadecylamine,9.6584,trioctylphosphine,0.85,2.3,0.6522,None,0,trioctylphosphine oxide,9.665,20.7561,0.0166,1.23,TEM,J. Phys. Chem. C 2009 113 1 31 - 36
300,280,cadmium oxide,0.064,0.5,0.0241,Se powder,0.1185,1.5,0.0723,0.3333,lauric acid,0.4,2,0.25,hexadecylamine,9.6584,trioctylphosphine,0.85,2.3,0.6522,None,0,trioctylphosphine oxide,9.665,20.7561,0.0833,1.34,TEM,J. Phys. Chem. C 2009 113 1 31 - 36
300,280,cadmium oxide,0.064,0.5,0.0241,Se powder,0.1185,1.5,0.0723,0.3333,lauric acid,0.4,2,0.25,hexadecylamine,9.6584,trioctylphosphine,0.85,2.3,0.6522,None,0,trioctylphosphine oxide,9.665,20.7561,0.25,1.61,TEM,J. Phys. Chem. C 2009 113 1 31 - 36
300,280,cadmium oxide,0.064,0.5,0.0241,Se powder,0.1185,1.5,0.0723,0.3333,lauric acid,0.4,2,0.25,hexadecylamine,9.6584,trioctylphosphine,0.85,2.3,0.6522,None,0,trioctylphosphine oxide,9.665,20.7561,0.5,1.63,TEM,J. Phys. Chem. C 2009 113 1 31 - 36
300,280,cadmium oxide,0.064,0.5,0.0241,Se powder,0.1185,1.5,0.0723,0.3333,lauric acid,0.4,2,0.25,hexadecylamine,9.6584,trioctylphosphine,0.85,2.3,0.6522,None,0,trioctylphosphine oxide,9.665,20.7561,1,1.68,TEM,J. Phys. Chem. C 2009 113 1 31 - 36
300,280,cadmium oxide,0.064,0.5,0.0241,Se powder,0.1185,1.5,0.0723,0.3333,lauric acid,0.4,2,0.25,hexadecylamine,9.6584,trioctylphosphine,0.85,2.3,0.6522,None,0,trioctylphosphine oxide,9.665,20.7561,1.5,1.87,TEM,J. Phys. Chem. C 2009 113 1 31 - 36
300,280,cadmium oxide,0.064,0.5,0.0241,Se powder,0.1185,1.5,0.0723,0.3333,lauric acid,0.4,2,0.25,hexadecylamine,9.6584,trioctylphosphine,0.85,2.3,0.6522,None,0,trioctylphosphine oxide,9.665,20.7561,2,2.13,TEM,J. Phys. Chem. C 2009 113 1 31 - 36
300,280,cadmium oxide,0.064,0.5,0.0241,Se powder,0.1185,1.5,0.0723,0.3333,lauric acid,0.4,2,0.25,hexadecylamine,9.6584,trioctylphosphine,0.85,2.3,0.6522,None,0,trioctylphosphine oxide,9.665,20.7561,2.5,2.24,TEM,J. Phys. Chem. C 2009 113 1 31 - 36
300,280,cadmium oxide,0.064,0.5,0.0241,Se powder,0.1185,1.5,0.0723,0.3333,lauric acid,0.4,2,0.25,hexadecylamine,9.6584,trioctylphosphine,0.85,2.3,0.6522,None,0,trioctylphosphine oxide,9.665,20.7561,5,2.42,TEM,J. Phys. Chem. C 2009 113 1 31 - 36
300,280,cadmium oxide,0.064,0.5,0.0241,Se powder,0.1185,1.5,0.0723,0.3333,lauric acid,0.4,2,0.25,hexadecylamine,9.6584,trioctylphosphine,0.85,2.3,0.6522,None,0,trioctylphosphine oxide,9.665,20.7561,7.5,2.54,TEM,J. Phys. Chem. C 2009 113 1 31 - 36
300,280,cadmium oxide,0.064,0.5,0.0241,Se powder,0.1185,1.5,0.0723,0.3333,lauric acid,0.4,2,0.25,hexadecylamine,9.6584,trioctylphosphine,0.85,2.3,0.6522,None,0,trioctylphosphine oxide,9.665,20.7561,10,2.59,TEM,J. Phys. Chem. C 2009 113 1 31 - 36
180,180,cadmium oxide,0.05,0.39,0.0252,Se powder,0.01,0.126,0.0081,3.095238095,stearic acid,0.6,2.1,0.1857,None,0,tributylphosphine,0.036,0.18,0.7,liquid parafin,14,None,0,15.5,0.33,1.97,TEM,Colloids and Surfaces A: Physicochem. Eng. Aspects 2008 316 37 - 45   
180,180,cadmium oxide,0.05,0.39,0.0252,Se powder,0.01,0.126,0.0081,3.095238095,stearic acid,0.6,2.1,0.1857,None,0,tributylphosphine,0.036,0.18,0.7,liquid parafin,14,None,0,15.5,0.66,2.17,TEM,Colloids and Surfaces A: Physicochem. Eng. Aspects 2008 316 37 - 45   
180,180,cadmium oxide,0.05,0.39,0.0252,Se powder,0.01,0.126,0.0081,3.095238095,stearic acid,0.6,2.1,0.1857,None,0,tributylphosphine,0.036,0.18,0.7,liquid parafin,14,None,0,15.5,10,2.84,TEM,Colloids and Surfaces A: Physicochem. Eng. Aspects 2008 316 37 - 45
265,265,cadmium oxide,0.05,0.39,0.0252,Se powder,0.01,0.126,0.0081,3.095238095,stearic acid,0.6,2.1,0.1857,None,0,tributylphosphine,0.036,0.18,0.7,liquid parafin,14,None,0,15.5,0.33,2.57,TEM,Colloids and Surfaces A: Physicochem. Eng. Aspects 2008 316 37 - 45
265,265,cadmium oxide,0.05,0.39,0.0252,Se powder,0.01,0.126,0.0081,3.095238095,stearic acid,0.6,2.1,0.1857,None,0,tributylphosphine,0.036,0.18,0.7,liquid parafin,14,None,0,15.5,0.66,3.25,TEM,Colloids and Surfaces A: Physicochem. Eng. Aspects 2008 316 37 - 45
265,265,cadmium oxide,0.05,0.39,0.0252,Se powder,0.01,0.126,0.0081,3.095238095,stearic acid,0.6,2.1,0.1857,None,0,tributylphosphine,0.036,0.18,0.7,liquid parafin,14,None,0,15.5,10,4.5,TEM,Colloids and Surfaces A: Physicochem. Eng. Aspects 2008 316 37 - 45
210,210,cadmium oxide,0.05,0.39,0.026546865,Se powder,0.005,0.065,0.004424478,6,stearic acid,0.6,2.1,0.1857,None,0,tributylphosphine,0.036,0.18,0.7,liquid parafin,14,None,0,14.691,0.33,2.02,TEM,Colloids and Surfaces A: Physicochem. Eng. Aspects 2008 316 37 - 45
210,210,cadmium oxide,0.05,0.39,0.026546865,Se powder,0.005,0.065,0.004424478,6,stearic acid,0.6,2.1,0.1857,None,0,tributylphosphine,0.036,0.18,0.7,liquid parafin,14,None,0,14.691,0.66,2.32,TEM,Colloids and Surfaces A: Physicochem. Eng. Aspects 2008 316 37 - 45
210,210,cadmium oxide,0.05,0.39,0.026546865,Se powder,0.005,0.065,0.004424478,6,stearic acid,0.6,2.1,0.1857,None,0,tributylphosphine,0.036,0.18,0.7,liquid parafin,14,None,0,14.691,10,3.31,TEM,Colloids and Surfaces A: Physicochem. Eng. Aspects 2008 316 37 - 45
210,210,cadmium oxide,0.05,0.39,0.026501767,Se powder,0.03,0.39,0.026501767,1,stearic acid,0.6,2.1,0.1857,None,0,tributylphosphine,0.036,0.18,0.7,liquid parafin,14,None,0,14.716,0.33,2.61,TEM,Colloids and Surfaces A: Physicochem. Eng. Aspects 2008 316 37 - 45
210,210,cadmium oxide,0.05,0.39,0.026501767,Se powder,0.03,0.39,0.026501767,1,stearic acid,0.6,2.1,0.1857,None,0,tributylphosphine,0.036,0.18,0.7,liquid parafin,14,None,0,14.716,0.66,2.76,TEM,Colloids and Surfaces A: Physicochem. Eng. Aspects 2008 316 37 - 45
210,210,cadmium oxide,0.05,0.39,0.026501767,Se powder,0.03,0.39,0.026501767,1,stearic acid,0.6,2.1,0.1857,None,0,tributylphosphine,0.036,0.18,0.7,liquid parafin,14,None,0,14.716,10,3.66,TEM,Colloids and Surfaces A: Physicochem. Eng. Aspects 2008 316 37 - 45
225,225,cadmium oxide,0.013,0.1,0.0066,Se powder,0.06,0.759,0.0502,0.1318,oleic acid,0.67,2.37,0.0422,None,0,trioctylphosphine,0.48,0.178,4.264,octadecene,13.9,None,0,15.123,0.5,2.5,TEM,Colloids and Surfaces A: Physicochem. Eng. Aspects 2016 494 162 - 169   
280,250,cadmium oxide,0.06,0.467,0.0424,Se powder,0.037,0.47,0.0426,0.9936,oleic acid,2,7.08,0.066,octadecylamine,1.16,trioctylphosphine,2.07,5.59,0.0841,octadecene,5.7,None,0,11.027,0.33,2.85,TEM,Mater. Res. Express 2016 3 75904       
280,250,cadmium oxide,0.06,0.467,0.0424,Se powder,0.037,0.47,0.0426,0.9936,oleic acid,2,7.08,0.066,octadecylamine,1.16,trioctylphosphine,2.07,5.59,0.0841,octadecene,5.7,None,0,11.027,0.66,3.12,TEM,Mater. Res. Express 2016 3 75904       
280,250,cadmium oxide,0.06,0.467,0.0424,Se powder,0.037,0.47,0.0426,0.9936,oleic acid,2,7.08,0.066,octadecylamine,1.16,trioctylphosphine,2.07,5.59,0.0841,octadecene,5.7,None,0,11.027,1,3.46,TEM,Mater. Res. Express 2016 3 75904       
280,250,cadmium oxide,0.06,0.467,0.0424,Se powder,0.037,0.47,0.0426,0.9936,oleic acid,2,7.08,0.066,octadecylamine,1.16,trioctylphosphine,2.07,5.59,0.0841,octadecene,5.7,None,0,11.027,2,3.79,TEM,Mater. Res. Express 2016 3 75904       
280,250,cadmium oxide,0.013,0.1,0.01,Se powder,0.079,1,0.0999,0.1,stearic acid,0.114,0.4,0.25,hexadecylamine,3.44,trioctylphosphine,2.92,7.88,0.1269,None,0,trioctylphosphine oxide,3.44,10.0057,0.0033,1.98,TEM,Nano Letters 2004 4 3 465 - 469       
280,250,cadmium oxide,0.013,0.1,0.01,Se powder,0.079,1,0.0999,0.1,stearic acid,0.114,0.4,0.25,hexadecylamine,3.44,trioctylphosphine,2.92,7.88,0.1269,None,0,trioctylphosphine oxide,3.44,10.0057,0.013,2.09,TEM,Nano Letters 2004 4 3 465 - 469       
280,250,cadmium oxide,0.013,0.1,0.01,Se powder,0.079,1,0.0999,0.1,stearic acid,0.114,0.4,0.25,hexadecylamine,3.44,trioctylphosphine,2.92,7.88,0.1269,None,0,trioctylphosphine oxide,3.44,10.0057,0.035,2.34,TEM,Nano Letters 2004 4 3 465 - 469
280,250,cadmium oxide,0.013,0.1,0.01,Se powder,0.079,1,0.0999,0.1,stearic acid,0.114,0.4,0.25,hexadecylamine,3.44,trioctylphosphine,2.92,7.88,0.1269,None,0,trioctylphosphine oxide,3.44,10.0057,0.16,3.21,TEM,Nano Letters 2004 4 3 465 - 469
280,250,cadmium oxide,0.013,0.1,0.01,Se powder,0.079,1,0.0999,0.1,stearic acid,0.114,0.4,0.25,hexadecylamine,3.44,trioctylphosphine,2.92,7.88,0.1269,None,0,trioctylphosphine oxide,3.44,10.0057,0.575,4.37,TEM,Nano Letters 2004 4 3 465 - 469
280,250,cadmium oxide,0.013,0.1,0.01,Se powder,0.079,1,0.0999,0.1,stearic acid,0.114,0.4,0.25,hexadecylamine,3.44,trioctylphosphine,2.92,7.88,0.1269,None,0,trioctylphosphine oxide,3.44,10.0057,2.38,6.04,TEM,Nano Letters 2004 4 3 465 - 469
70,70,cadmium acetate dihtdrate,0.5,1.9,1.9,Se powder,0.198,2.5,0.2935,0.76,None,0,0,0,None,0,trioctylphosphine,2.82,7.6,0.3289,None,0,trioctylphosphine oxide,5,8.518,2160,1.74,TEM,J. Phys. Chem. C 2012 116 7 4380 - 4389     
70,70,cadmium acetate dihtdrate,0.5,1.9,1.9,Se powder,0.198,2.5,0.188,0.76,oleic acid,4.78,16.9,0.1124,None,0,trioctylphosphine,2.82,7.6,0.3289,None,0,trioctylphosphine oxide,5,13.298,2160,1.75,TEM,J. Phys. Chem. C 2012 116 7 4380 - 4389     
70,70,cadmium acetate dihtdrate,0.5,1.9,1.9,Se powder,0.198,2.5,0.2513,0.76,ethylphosphonic acid,1.43,13,0.1462,None,0,trioctylphosphine,2.82,7.6,0.3289,None,0,trioctylphosphine oxide,5,9.948,2160,1.79,TEM,J. Phys. Chem. C 2012 116 7 4380 - 4389     
70,70,cadmium acetate dihtdrate,0.5,1.9,1.9,Se powder,0.198,2.5,0.2255,0.76,lauric acid,2.57,12.8,0.1484,None,0,trioctylphosphine,2.82,7.6,0.3289,None,0,trioctylphosphine oxide,5,11.088,2160,1.71,TEM,J. Phys. Chem. C 2012 116 7 4380 - 4389     
70,70,cadmium acetate dihtdrate,0.5,1.9,1.9,Se powder,0.198,2.5,0.1601,0.76,None,0,0,0,trioctylamine,7.1,trioctylphosphine,2.82,7.6,0.3289,None,0,trioctylphosphine oxide,5,15.618,2160,1.97,TEM,J. Phys. Chem. C 2012 116 7 4380 - 4389     
240,220,cadmium stearate,0.1846,0.27,0.082,Se powder,0.0213,2.7,0.8196,0.1,None,0,0,0,None,0,triphenylphosphine,1.0294,3.92,0.6888,None,0,trioctylphosphine oxide,2.0588,3.2941,10,2,TEM,J. Am. Chem. Soc. 2005 127 12 4372 - 4375     
240,220,cadmium stearate,0.1846,0.27,0.082,Se powder,0.0213,2.7,0.8196,0.1,None,0,0,0,None,0,triphenylphosphine,1.0294,3.92,0.6888,None,0,trioctylphosphine oxide,2.0588,3.2941,15,2,TEM,J. Am. Chem. Soc. 2005 127 12 4372 - 4375     
240,220,cadmium stearate,0.1846,0.27,0.082,Se powder,0.0213,2.7,0.8196,0.1,None,0,0,0,None,0,triphenylphosphine,1.0294,3.92,0.6888,None,0,trioctylphosphine oxide,2.0588,3.2941,30,2,TEM,J. Am. Chem. Soc. 2005 127 12 4372 - 4375
240,220,cadmium stearate,0.1846,0.27,0.082,Se powder,0.0213,2.7,0.8196,0.1,None,0,0,0,None,0,triphenylphosphine,1.0294,3.92,0.6888,None,0,trioctylphosphine oxide,2.0588,3.2941,45,2,TEM,J. Am. Chem. Soc. 2005 127 12 4372 - 4375
240,220,cadmium stearate,0.1846,0.27,0.082,Se powder,0.0213,2.7,0.8196,0.1,None,0,0,0,None,0,triphenylphosphine,1.0294,3.92,0.6888,None,0,trioctylphosphine oxide,2.0588,3.2941,60,2,TEM,J. Am. Chem. Soc. 2005 127 12 4372 - 4375
240,220,cadmium stearate,0.1846,0.27,0.082,Se powder,0.0213,2.7,0.8196,0.1,None,0,0,0,None,0,triphenylphosphine,1.0294,3.92,0.6888,None,0,trioctylphosphine oxide,2.0588,3.2941,90,2,TEM,J. Am. Chem. Soc. 2005 127 12 4372 - 4375
45,45,cadmium oxide,0.5,3.9,0.7738,Se powder,0.31,3.9,0.7738,1,benzoic acid,1.5,12.3,0.3171,dodecylamine,2,diphenylphosphine,0.73,3.9,1,None,0,None,0,5.04,1,1.44,absorbance spectra,Chem. Mater. 2011 23 12 3114 - 3119       
45,45,cadmium oxide,0.5,3.9,0.7738,Se powder,0.31,3.9,0.7738,1,benzoic acid,1.5,12.3,0.3171,dodecylamine,2,diphenylphosphine,0.73,3.9,1,None,0,None,0,5.04,3,1.55,absorbance spectra,Chem. Mater. 2011 23 12 3114 - 3119       
45,45,cadmium oxide,0.5,3.9,0.7738,Se powder,0.31,3.9,0.7738,1,benzoic acid,1.5,12.3,0.3171,dodecylamine,2,diphenylphosphine,0.73,3.9,1,None,0,None,0,5.04,5,1.67,absorbance spectra,Chem. Mater. 2011 23 12 3114 - 3119
45,45,cadmium oxide,0.5,3.9,0.7738,Se powder,0.31,3.9,0.7738,1,benzoic acid,1.5,12.3,0.3171,dodecylamine,2,diphenylphosphine,0.73,3.9,1,None,0,None,0,5.04,30,1.67,absorbance spectra,Chem. Mater. 2011 23 12 3114 - 3119
45,45,cadmium oxide,0.5,3.9,0.7738,Se powder,0.31,3.9,0.7738,1,benzoic acid,1.5,12.3,0.3171,dodecylamine,2,diphenylphosphine,0.73,3.9,1,None,0,None,0,5.04,150,1.67,absorbance spectra,Chem. Mater. 2011 23 12 3114 - 3119
45,50,cadmium oxide,0.5,3.9,0.6776,Se powder,0.31,3.9,0.6776,1,benzoic acid,1.5,12.3,0.3171,dodecylamine,2,trioctylphosphine,1.4453,3.9,1,None,0,None,0,5.7553,400,1.13,absorbance spectra,Chem. Mater. 2011 23 12 3114 - 3119
45,50,cadmium oxide,0.5,3.9,0.6776,Se powder,0.31,3.9,0.6776,1,benzoic acid,1.5,12.3,0.3171,dodecylamine,2,trioctylphosphine,1.4453,3.9,1,None,0,None,0,5.7553,1170,1.33,absorbance spectra,Chem. Mater. 2011 23 12 3114 - 3119
45,50,cadmium oxide,0.5,3.9,0.6776,Se powder,0.31,3.9,0.6776,1,benzoic acid,1.5,12.3,0.3171,dodecylamine,2,trioctylphosphine,1.4453,3.9,1,None,0,None,0,5.7553,3260,1.33,absorbance spectra,Chem. Mater. 2011 23 12 3114 - 3119
45,50,cadmium oxide,0.5,3.9,0.6776,Se powder,0.31,3.9,0.6776,1,benzoic acid,1.5,12.3,0.3171,dodecylamine,2,trioctylphosphine,1.4453,3.9,1,None,0,None,0,5.7553,4180,1.33,absorbance spectra,Chem. Mater. 2011 23 12 3114 - 3119
45,80,cadmium oxide,0.5,3.9,0.6776,Se powder,0.31,3.9,0.6776,1,benzoic acid,1.5,12.3,0.3171,dodecylamine,2,trioctylphosphine,1.4453,3.9,1,None,0,None,0,5.7553,10,1.44,absorbance spectra,Chem. Mater. 2011 23 12 3114 - 3119
45,80,cadmium oxide,0.5,3.9,0.6776,Se powder,0.31,3.9,0.6776,1,benzoic acid,1.5,12.3,0.3171,dodecylamine,2,trioctylphosphine,1.4453,3.9,1,None,0,None,0,5.7553,90,1.44,absorbance spectra,Chem. Mater. 2011 23 12 3114 - 3119
45,80,cadmium oxide,0.5,3.9,0.6776,Se powder,0.31,3.9,0.6776,1,benzoic acid,1.5,12.3,0.3171,dodecylamine,2,trioctylphosphine,1.4453,3.9,1,None,0,None,0,5.7553,215,1.67,absorbance spectra,Chem. Mater. 2011 23 12 3114 - 3119
45,80,cadmium oxide,0.5,3.9,0.6776,Se powder,0.31,3.9,0.6776,1,benzoic acid,1.5,12.3,0.3171,dodecylamine,2,trioctylphosphine,1.4453,3.9,1,None,0,None,0,5.7553,1245,1.78,absorbance spectra,Chem. Mater. 2011 23 12 3114 - 3119
45,115,cadmium oxide,0.5,3.9,0.6776,Se powder,0.31,3.9,0.6776,1,benzoic acid,1.5,12.3,0.3171,dodecylamine,2,trioctylphosphine,1.4453,3.9,1,None,0,None,0,5.7553,5,1.78,absorbance spectra,Chem. Mater. 2011 23 12 3114 - 3119
45,115,cadmium oxide,0.5,3.9,0.6776,Se powder,0.31,3.9,0.6776,1,benzoic acid,1.5,12.3,0.3171,dodecylamine,2,trioctylphosphine,1.4453,3.9,1,None,0,None,0,5.7553,40,2.15,absorbance spectra,Chem. Mater. 2011 23 12 3114 - 3119
45,115,cadmium oxide,0.5,3.9,0.6776,Se powder,0.31,3.9,0.6776,1,benzoic acid,1.5,12.3,0.3171,dodecylamine,2,trioctylphosphine,1.4453,3.9,1,None,0,None,0,5.7553,185,2.52,absorbance spectra,Chem. Mater. 2011 23 12 3114 - 3119
45,115,cadmium oxide,0.5,3.9,0.6776,Se powder,0.31,3.9,0.6776,1,benzoic acid,1.5,12.3,0.3171,dodecylamine,2,trioctylphosphine,1.4453,3.9,1,None,0,None,0,5.7553,1365,2.84,absorbance spectra,Chem. Mater. 2011 23 12 3114 - 3119
20,280,cadmium acetate dihydrate,0.0226,0.086,0.0134,Se powder,0.049,0.62,0.0963,0.14,oleic acid,0.148,0.52,0.1654,heptylamine,0.31,trioctylphosphine,2.01,5.61,0.11,octadecene,3.9,None,0,6.4396,0.05,3.8,TEM,Journal of Luminescence 2007 126 1 21 - 26      
20,280,cadmium acetate dihydrate,0.0226,0.086,0.0134,Se powder,0.049,0.62,0.0963,0.14,oleic acid,0.148,0.52,0.1654,octylamine,0.31,trioctylphosphine,2.01,5.61,0.11,octadecene,3.9,None,0,6.4396,0.05,3.8,TEM,Journal of Luminescence 2007 126 1 21 - 26      
20,280,cadmium acetate dihydrate,0.0226,0.086,0.0133,Se powder,0.049,0.62,0.0961,0.14,oleic acid,0.148,0.52,0.1654,dodecylamine,0.32,trioctylphosphine,2.01,5.61,0.11,octadecene,3.9,None,0,6.4496,0.05,3.7,TEM,Journal of Luminescence 2007 126 1 21 - 26
20,280,cadmium acetate dihydrate,0.0226,0.086,0.0133,Se powder,0.049,0.62,0.0961,0.14,oleic acid,0.148,0.52,0.1654,hexadecylamine,0.32,trioctylphosphine,2.01,5.61,0.11,octadecene,3.9,None,0,6.4496,0.05,3.6,TEM,Journal of Luminescence 2007 126 1 21 - 26
20,280,cadmium acetate dihydrate,0.0226,0.086,0.0134,Se powder,0.049,0.62,0.0963,0.14,oleic acid,0.148,0.52,0.1654,heptylamine,0.31,trioctylphosphine,2.01,5.61,0.11,octadecene,3.9,None,0,6.4396,0.5,4.3,TEM,Journal of Luminescence 2007 126 1 21 - 26
20,280,cadmium acetate dihydrate,0.0226,0.086,0.0134,Se powder,0.049,0.62,0.0963,0.14,oleic acid,0.148,0.52,0.1654,octylamine,0.31,trioctylphosphine,2.01,5.61,0.11,octadecene,3.9,None,0,6.4396,0.5,4.1,TEM,Journal of Luminescence 2007 126 1 21 - 26
20,280,cadmium acetate dihydrate,0.0226,0.086,0.0133,Se powder,0.049,0.62,0.0961,0.14,oleic acid,0.148,0.52,0.1654,dodecylamine,0.32,trioctylphosphine,2.01,5.61,0.11,octadecene,3.9,None,0,6.4496,0.5,4,TEM,Journal of Luminescence 2007 126 1 21 - 26
20,280,cadmium acetate dihydrate,0.0226,0.086,0.0133,Se powder,0.049,0.62,0.0961,0.14,oleic acid,0.148,0.52,0.1654,hexadecylamine,0.32,trioctylphosphine,2.01,5.61,0.11,octadecene,3.9,None,0,6.4496,0.5,3.9,TEM,Journal of Luminescence 2007 126 1 21 - 26
20,280,cadmium acetate dihydrate,0.0226,0.086,0.0134,Se powder,0.049,0.62,0.0963,0.14,oleic acid,0.148,0.52,0.1654,heptylamine,0.31,trioctylphosphine,2.01,5.61,0.11,octadecene,3.9,None,0,6.4396,5,4.2,TEM,Journal of Luminescence 2007 126 1 21 - 26
20,280,cadmium acetate dihydrate,0.0226,0.086,0.0134,Se powder,0.049,0.62,0.0963,0.14,oleic acid,0.148,0.52,0.1654,octylamine,0.31,trioctylphosphine,2.01,5.61,0.11,octadecene,3.9,None,0,6.4396,5,4.2,TEM,Journal of Luminescence 2007 126 1 21 - 26
20,280,cadmium acetate dihydrate,0.0226,0.086,0.0133,Se powder,0.049,0.62,0.0961,0.14,oleic acid,0.148,0.52,0.1654,dodecylamine,0.32,trioctylphosphine,2.01,5.61,0.11,octadecene,3.9,None,0,6.4496,5,4.1,TEM,Journal of Luminescence 2007 126 1 21 - 26
20,280,cadmium acetate dihydrate,0.0226,0.086,1.72,Se powder,0.049,0.62,12.4,0.14,oleic acid,0.148,0.52,0.1654,aniline,0.41,trioctylphosphine,2.01,5.61,0.01,octadecene,3.9,None,0,6.32,0.05,3.7,TEM,Journal of Luminescence 2007 126 1 21 - 26
20,280,cadmium acetate dihydrate,0.0226,0.086,1.72,Se powder,0.049,0.62,12.4,0.14,oleic acid,0.148,0.52,0.1654,pyridine,0.39,trioctylphosphine,2.01,5.61,0.01,octadecene,3.9,None,0,6.3,0.05,4.1,TEM,Journal of Luminescence 2007 126 1 21 - 26
20,280,cadmium acetate dihydrate,0.0226,0.086,1.72,Se powder,0.049,0.62,12.4,0.14,oleic acid,0.148,0.52,0.1654,2-6-dimethylpyridine,0.37,trioctylphosphine,2.01,5.61,0.01,octadecene,3.9,None,0,6.28,0.05,3.6,TEM,Journal of Luminescence 2007 126 1 21 - 26
20,280,cadmium acetate dihydrate,0.0226,0.086,1.72,Se powder,0.049,0.62,12.4,0.14,oleic acid,0.148,0.52,0.1654,benzylamine,0.39,trioctylphosphine,2.01,5.61,0.01,octadecene,3.9,None,0,6.3,0.05,4,TEM,Journal of Luminescence 2007 126 1 21 - 26
300,260,cadmium oxide,0.0154,0.12,0.02,Se powder,0.019,0.24,0.04,0.5,oleic acid,0.339,1.2,0.1,None,0,trioctylphosphine,0.3558,0.96,0.3,octadecene,4.343,trioctylphosphine oxide,0.928,6.0002,0.13,2.1,TEM,J. Phys. Chem. B 2006 110 33 16508 - 16513     
300,260,cadmium oxide,0.0154,0.12,0.02,Se powder,0.019,0.24,0.04,0.5,oleic acid,0.339,1.2,0.1,None,0,trioctylphosphine,0.3558,0.96,0.3,octadecene,4.343,trioctylphosphine oxide,0.928,6.0002,0.42,2.6,TEM,J. Phys. Chem. B 2006 110 33 16508 - 16513     
300,260,cadmium oxide,0.0154,0.12,0.02,Se powder,0.019,0.24,0.04,0.5,oleic acid,0.339,1.2,0.1,None,0,trioctylphosphine,0.3558,0.96,0.3,octadecene,4.343,trioctylphosphine oxide,0.928,6.0002,1.88,3.4,TEM,J. Phys. Chem. B 2006 110 33 16508 - 16513
300,260,cadmium oxide,0.0154,0.12,0.02,Se powder,0.019,0.24,0.04,0.5,oleic acid,0.339,1.2,0.1,None,0,trioctylphosphine,0.3558,0.96,0.3,octadecene,4.343,trioctylphosphine oxide,0.928,6.0002,3.73,3.7,TEM,J. Phys. Chem. B 2006 110 33 16508 - 16513
300,260,cadmium oxide,0.0154,0.12,0.02,Se powder,0.019,0.24,0.04,0.5,oleic acid,0.339,1.2,0.1,None,0,trioctylphosphine,0.3558,0.96,0.3,octadecene,4.343,trioctylphosphine oxide,0.928,6.0002,20.23,4.4,TEM,J. Phys. Chem. B 2006 110 33 16508 - 16513
300,260,cadmium oxide,0.0154,0.12,0.02,Se powder,0.019,0.24,0.04,0.5,oleic acid,0.339,1.2,0.1,None,0,trioctylphosphine,0.3558,0.96,0.3,octadecene,4.343,trioctylphosphine oxide,0.928,6.0002,40.82,4.5,TEM,J. Phys. Chem. B 2006 110 33 16508 - 16513
300,260,cadmium oxide,0.0154,0.12,0.02,Se powder,0.019,0.24,0.04,0.5,oleic acid,0.339,1.2,0.1,None,0,trioctylphosphine,0.3558,0.96,0.3,octadecene,5.271,None,0,6.0002,0.15,2.9,TEM,J. Phys. Chem. B 2006 110 33 16508 - 16513
300,260,cadmium oxide,0.0154,0.12,0.02,Se powder,0.019,0.24,0.04,0.5,oleic acid,0.339,1.2,0.1,None,0,trioctylphosphine,0.3558,0.96,0.3,octadecene,5.271,None,0,6.0002,2.12,3.6,TEM,J. Phys. Chem. B 2006 110 33 16508 - 16513
300,260,cadmium oxide,0.0154,0.12,0.02,Se powder,0.019,0.24,0.04,0.5,oleic acid,0.339,1.2,0.1,None,0,trioctylphosphine,0.3558,0.96,0.3,octadecene,5.271,None,0,6.0002,4.55,4.1,TEM,J. Phys. Chem. B 2006 110 33 16508 - 16513
300,260,cadmium oxide,0.0154,0.12,0.02,Se powder,0.019,0.24,0.04,0.5,oleic acid,0.339,1.2,0.1,None,0,trioctylphosphine,0.3558,0.96,0.3,octadecene,5.271,None,0,6.0002,12.82,4.4,TEM,J. Phys. Chem. B 2006 110 33 16508 - 16513
300,260,cadmium oxide,0.0154,0.12,0.02,Se powder,0.019,0.24,0.04,0.5,oleic acid,0.339,1.2,0.1,None,0,trioctylphosphine,0.3558,0.96,0.3,octadecene,5.271,None,0,6.0002,23.12,4.5,TEM,J. Phys. Chem. B 2006 110 33 16508 - 16513
300,260,cadmium oxide,0.0154,0.12,0.02,Se powder,0.019,0.24,0.04,0.5,oleic acid,0.339,1.2,0.1,None,0,trioctylphosphine,0.3558,0.96,0.3,octadecene,5.271,None,0,6.0002,43.17,5.1,TEM,J. Phys. Chem. B 2006 110 33 16508 - 16513
300,260,cadmium oxide,0.0154,0.12,0.023,Se powder,0.019,0.24,0.0461,0.5,oleic acid,0.339,1.2,0.1,None,0,trioctylphosphine,0.3558,0.96,0.3,octadecene,4.343,trioctylphosphine oxide,0.1392,5.2114,0.1,2.3,TEM,J. Phys. Chem. B 2006 110 33 16508 - 16513
300,260,cadmium oxide,0.0154,0.12,0.023,Se powder,0.019,0.24,0.0461,0.5,oleic acid,0.339,1.2,0.1,None,0,trioctylphosphine,0.3558,0.96,0.3,octadecene,4.343,trioctylphosphine oxide,0.1392,5.2114,0.5,3,TEM,J. Phys. Chem. B 2006 110 33 16508 - 16513
300,260,cadmium oxide,0.0154,0.12,0.023,Se powder,0.019,0.24,0.0461,0.5,oleic acid,0.339,1.2,0.1,None,0,trioctylphosphine,0.3558,0.96,0.3,octadecene,4.343,trioctylphosphine oxide,0.1392,5.2114,1.5,3.5,TEM,J. Phys. Chem. B 2006 110 33 16508 - 16513
300,260,cadmium oxide,0.0154,0.12,0.023,Se powder,0.019,0.24,0.0461,0.5,oleic acid,0.339,1.2,0.1,None,0,trioctylphosphine,0.3558,0.96,0.3,octadecene,4.343,trioctylphosphine oxide,0.1392,5.2114,3.42,4,TEM,J. Phys. Chem. B 2006 110 33 16508 - 16513
300,260,cadmium oxide,0.0154,0.12,0.023,Se powder,0.019,0.24,0.0461,0.5,oleic acid,0.339,1.2,0.1,None,0,trioctylphosphine,0.3558,0.96,0.3,octadecene,4.343,trioctylphosphine oxide,0.1392,5.2114,14.2,4.4,TEM,J. Phys. Chem. B 2006 110 33 16508 - 16513
300,260,cadmium oxide,0.0154,0.12,0.023,Se powder,0.019,0.24,0.0461,0.5,oleic acid,0.339,1.2,0.1,None,0,trioctylphosphine,0.3558,0.96,0.3,octadecene,4.343,trioctylphosphine oxide,0.1392,5.2114,26.75,4.5,TEM,J. Phys. Chem. B 2006 110 33 16508 - 16513
300,260,cadmium oxide,0.0154,0.12,0.0226,Se powder,0.019,0.24,0.0452,0.5,oleic acid,0.339,1.2,0.1,None,0,trioctylphosphine,0.3558,0.96,0.3,octadecene,4.343,trioctylphosphine oxide,0.232,5.3042,0.17,2.2,TEM,J. Phys. Chem. B 2006 110 33 16508 - 16513
300,260,cadmium oxide,0.0154,0.12,0.0226,Se powder,0.019,0.24,0.0452,0.5,oleic acid,0.339,1.2,0.1,None,0,trioctylphosphine,0.3558,0.96,0.3,octadecene,4.343,trioctylphosphine oxide,0.232,5.3042,0.68,2.8,TEM,J. Phys. Chem. B 2006 110 33 16508 - 16513
300,260,cadmium oxide,0.0154,0.12,0.0226,Se powder,0.019,0.24,0.0452,0.5,oleic acid,0.339,1.2,0.1,None,0,trioctylphosphine,0.3558,0.96,0.3,octadecene,4.343,trioctylphosphine oxide,0.232,5.3042,2.5,3.6,TEM,J. Phys. Chem. B 2006 110 33 16508 - 16513
300,260,cadmium oxide,0.0154,0.12,0.0226,Se powder,0.019,0.24,0.0452,0.5,oleic acid,0.339,1.2,0.1,None,0,trioctylphosphine,0.3558,0.96,0.3,octadecene,4.343,trioctylphosphine oxide,0.232,5.3042,8.23,4.3,TEM,J. Phys. Chem. B 2006 110 33 16508 - 16513
300,260,cadmium oxide,0.0154,0.12,0.0226,Se powder,0.019,0.24,0.0452,0.5,oleic acid,0.339,1.2,0.1,None,0,trioctylphosphine,0.3558,0.96,0.3,octadecene,4.343,trioctylphosphine oxide,0.232,5.3042,24.67,4.6,TEM,J. Phys. Chem. B 2006 110 33 16508 - 16513
300,260,cadmium oxide,0.0154,0.12,0.0226,Se powder,0.019,0.24,0.0452,0.5,oleic acid,0.339,1.2,0.1,None,0,trioctylphosphine,0.3558,0.96,0.3,octadecene,4.343,trioctylphosphine oxide,0.232,5.3042,53.07,4.9,TEM,J. Phys. Chem. B 2006 110 33 16508 - 16513
300,260,cadmium oxide,0.0154,0.12,0.0153,Se powder,0.019,0.24,0.0306,0.5,oleic acid,0.339,1.2,0.1,None,0,trioctylphosphine,0.3558,0.96,0.3,octadecene,4.343,trioctylphosphine oxide,2.7835,7.8557,0.13,1.7,TEM,J. Phys. Chem. B 2006 110 33 16508 - 16513
300,260,cadmium oxide,0.0154,0.12,0.0153,Se powder,0.019,0.24,0.0306,0.5,oleic acid,0.339,1.2,0.1,None,0,trioctylphosphine,0.3558,0.96,0.3,octadecene,4.343,trioctylphosphine oxide,2.7835,7.8557,1.5,2.5,TEM,J. Phys. Chem. B 2006 110 33 16508 - 16513
